Repository: szorn0743/lpbf-meltpool-thermal-model

# Reduced-order thermal simulation for laser powder bed fusion

Code and records for the master's thesis *Reduced Order Thermal Simulation for Laser Powder Bed Fusion* (Samuel Henry
Zorn, M.S. Mechanical Engineering, San Diego State University, 2026).

A reduced-order thermal model of single laser tracks is calibrated against melt-pool dimensions measured by a coaxial

## Results in brief

The calibrated parameter set is `confirm_c1` (absorptivity coordinate t = −3, liquid-conductivity factor ck = 2.418,
directional factor η = 0), selected on 9 coupons in the 65–85 J/mm³ energy-density window.

| Reading | Finding |
|---|---|
| **C_EDGE** (calibration) | Objective J = 0.298. The optimum lies on the edge of the parameter box. In the window, H is 1.7–2.0× and W 0.73–0.88× the camera's. |
| **V_PASS** (held out, in window) | Errors on the held-out coupons are within 3 % of the calibration errors. |
| **X_PARTIAL** (out of window) | Errors grow with distance in energy density; the model's speed response is 4× (W) to 9× (H) steeper than the camera's. |
| **S** (descriptive) | No fixed synthetic-camera operator follows the real camera across energy density. |

The camera's dimensions are not validated against an independent measurement, so these are agreements with the
camera's H/W definition, not with the true melt-pool size. Details and failure modes:
[`docs/patches/22.4.3.2/PATCH_22_4_3_2_RESULTS.md`](docs/patches/22.4.3.2/PATCH_22_4_3_2_RESULTS.md). Methods and
every convention: [`docs/DECISIONS.md`](docs/DECISIONS.md).

# Thesis tables and figures

Status: **descriptive analysis for the thesis document, 2026-10-22. It is not a patch.**
- It builds the tables and figures of Chapters 3 and 4 of the thesis, numbered as in the planning list: tables T1–T10
  and figures F1–F13.
- It re-reads the committee package data (`docs/analysis/committee_package/`, D1–D7 and the T-table data), the
  presentation-figure image sources and the recorded 22.3.8 step-4 candidates, plus the model constants from the code the
  22.4.3.2 runner imported. There are no thermal runs, no fitting and no selection, and no production code, semantics,
  frozen core or process record changes.
- The ledger (`docs/DECISIONS.md`, A25–A27), `docs/patches/22.4.3.2/PATCH_22_4_3_2_RESULTS.md` and the committee package
  stay authoritative.
- **Held-out status.** The 8 A8 held-out coupons appear in the all-coupon items. They were opened by the 22.4.3.2
  evaluation after its freeze (A8, A27) and are used here only descriptively.

## Outputs

| File | What it holds |
|---|---|
| `thesis_tables_and_figures.docx` | All 23 items in list order, ready to paste: Word tables, figures and captions. |
| `TABLES_AND_FIGURES.md` | Index: section, title, file and placement for every item, with the full caption and note text. |
| `figures/` | F1–F13 as PNG (300 dpi) and SVG, 6.25 in wide (the thesis text width), Times New Roman. |
| `tables/` | T1–T10 as CSV (full precision) and Markdown (rounded, as printed). The Markdown also gives each table's sources. |
| `source/` | Every plotted value, one CSV per figure. |
| `OUTPUT_SHA256SUMS.txt` | Hashes of all outputs; two builds are byte-identical. |

## Using the Word file

- Each item starts with a grey placement line, which names the placeholder in the thesis draft it was made for.
  Delete the line after pasting.
- Table captions use the thesis style *Table Title* (above the table) and figure captions the style *Caption* (below the
  figure), with `SEQ Table` / `SEQ Figure` fields. The thesis's List of Tables (`TOC \t "Table Title" \c "Table"`)
  and List of Figures (`TOC \t "Caption"`) therefore pick them up. After pasting, select all and press F9 to
  renumber, then update the two lists.
- Figure captions are a bold title followed by the explanatory note in regular weight, in one paragraph. The List of
  Figures shows the whole paragraph; shorten the note if the list gets long.
- Symbols written as `x_y` in the CSV and Markdown (`c_k`, `e_H`, `Δt_safe`) are real subscripts in the Word file.

## Design

- Type and size match the thesis: Times New Roman (STIX for mathematics), figures 6.25 in wide, white background,
  no titles inside the images. Panel letters (a), (b) are kept because the captions refer to them.
- Colour code: orange = camera (experiment), blue = model (`confirm_c1`),
  aqua = simulated camera. Data roles are shown by marker shape and fill in ink and grey (filled circle =
  calibration, open square = held out in window, grey triangle = out of window examined, open diamond = out of
  window blind), so they survive a greyscale print.
- Table and figure titles are short, descriptive and unnumbered; Word numbers them.

## Provenance of the values

- **Data values** (sizes, ratios, errors, intervals, counts, slopes) come from the committee package datasets; the
  intervals are its 4,000-replicate percentile bootstraps (coupon level within a group, track level within a single
  coupon).

File: docs/analysis/thesis_figures/tables/T10_out_of_window.md
# Out-of-window performance by process condition

| Condition | VED (J/mm³) | Status | H ratio [95% CI] | W ratio [95% CI] | No pool (%) | Coverage |
|---|---|---|---|---|---|---|
| 140 W, 1400 mm/s | 41.7 | examined | 0.14 [0.13, 0.23] | 0.18 [0.17, 0.27] | 53.5 | 1.000 |
| 140 W, 1200 mm/s | 48.6 | examined | 0.96 [0.94, 0.99] | 0.53 [0.52, 0.54] | 11.0 | 1.000 |
| 180 W, 1400 mm/s | 53.6 | examined | 1.28 [1.24, 1.36] | 0.64 [0.62, 0.66] | 3.3 | 1.000 |
| 160 W, 1200 mm/s | 55.6 | blind | 1.36 [1.32, 1.42] | 0.62 [0.61, 0.63] | 0.0 | 1.000 |
| 140 W, 1000 mm/s | 58.3 | blind | 1.35 [1.31, 1.38] | 0.68 [0.67, 0.69] | 0.1 | 1.000 |
| 180 W, 1200 mm/s | 62.5 | examined | 1.61 [1.58, 1.66] | 0.67 [0.66, 0.68] | 0.1 | 1.000 |
| 160 W, 700 mm/s | 95.2 | blind | 2.31 [2.19, 2.47] | 0.95 [0.92, 0.98] | 0.0 | 1.000 |
| 140 W, 600 mm/s | 97.2 | examined | 2.30 [2.14, 2.44] | 1.10 [1.08, 1.10] | 0.0 | 1.000 |
| 180 W, 700 mm/s | 107.1 | examined | 2.62 [2.46, 2.81] | 0.99 [0.97, 1.04] | 0.0 | 1.000 |
| 180 W, 600 mm/s | 125.0 | examined | 2.98 [2.66, 3.33] | 1.20 [1.11, 1.23] | 0.0 | 1.000 |
| Below the window (6) |  |  | 1.29 [0.99, 1.48] | 0.63 [0.55, 0.67] | 10.0 | 1.000 |
| Above the window (4) |  |  | 2.50 [2.30, 2.78] | 1.07 [0.98, 1.15] | 0.0 | 1.000 |
| All out of window (10) |  |  | 1.98 [1.34, 2.40] | 0.97 [0.67, 1.07] | 4.4 | 1.000 |

- Each out-of-window condition is one coupon. Ratios are medians of the frame ratios (model / camera); intervals from 4,000 track-bootstrap resamples (single coupon) or coupon-bootstrap resamples (groups). 'Examined' coupons were compared with the model during development; 'blind' coupons were first compared after the freeze. Spearman rank correlation of the coupon median log residual with VED: ρ = 0.976 (H), 0.964 (W). Below the window, H is still larger than the camera's for 4 of 6 coupons; W is smaller for all 6.
- Committee D3 coupon rows and D4/D5 group rows.

File: docs/analysis/thesis_figures/tables/T2_coupon_matrix.md
# Experimental coupon matrix

| Date (2026) | Part | P (W) | v (mm/s) | VED (J/mm³) | Campaign | Replicate | Analysis role |
|---|---|---|---|---|---|---|---|
| Jul 30 | 1 | 140 | 850 | 68.6 | repeated set | ×2 | Calibration |
| Jul 30 | 2 | 150 | 900 | 69.4 | repeated set | ×2 | Held out, in window |
| Jul 30 | 3 | 160 | 950 | 70.2 | repeated set | ×2 | Calibration |
| Jul 30 | 4 | 170 | 1000 | 70.8 | repeated set | ×2 | Held out, in window |
| Jul 30 | 5 | 180 | 1050 | 71.4 | repeated set | ×2 | Calibration |
| Jul 30 | 6 | 190 | 1100 | 72.0 | repeated set | ×2 | Calibration |
| Jul 31 | 1 | 140 | 850 | 68.6 | repeated set | ×2 | Calibration |
| Jul 31 | 2 | 150 | 900 | 69.4 | repeated set | ×2 | Held out, in window |
| Jul 31 | 3 | 160 | 950 | 70.2 | repeated set | ×2 | Calibration |
| Jul 31 | 4 | 170 | 1000 | 70.8 | repeated set | ×2 | Held out, in window |
| Jul 31 | 5 | 180 | 1050 | 71.4 | repeated set | ×2 | Calibration |
| Jul 31 | 6 | 190 | 1100 | 72.0 | repeated set | ×2 | Calibration |
| Sep 4 | 1 | 140 | 600 | 97.2 | speed sweep | – | Out of window, examined |
| Sep 4 | 2 | 140 | 1000 | 58.3 | speed sweep | – | Out of window, blind |
| Sep 4 | 3 | 140 | 1400 | 41.7 | speed sweep | – | Out of window, examined |
| Sep 4 | 4 | 180 | 600 | 125.0 | speed sweep | – | Out of window, examined |
| Sep 4 | 5 | 180 | 1000 | 75.0 | speed sweep | – | Held out, in window |
| Sep 4 | 6 | 180 | 1400 | 53.6 | speed sweep | – | Out of window, examined |
| Sep 10 | 1 | 140 | 700 | 83.3 | power sweep | – | Calibration |
| Sep 10 | 2 | 160 | 700 | 95.2 | power sweep | – | Out of window, blind |
| Sep 10 | 3 | 180 | 700 | 107.1 | power sweep | – | Out of window, examined |
| Sep 10 | 4 | 140 | 1200 | 48.6 | power sweep | – | Out of window, examined |
| Sep 10 | 5 | 160 | 1200 | 55.6 | power sweep | – | Out of window, blind |
| Sep 10 | 6 | 180 | 1200 | 62.5 | power sweep | – | Out of window, examined |

- VED = P / (v h t) with h = 0.080 mm and t = 0.030 mm. ×2: the same condition was built on Jul 30 and Jul 31. Roles: calibration 9, held out in window 5, out of window examined 7, out of window blind 3 coupons.
- P, v and spot size are the read-only process record (docs/reference/LPBF_Process_Parameters.csv, ledger A17); roles are ledger A25.

File: docs/analysis/thesis_figures/tables/T6_calibration_parameters.md
# Calibration parameters and bounds

| Quantity | Symbol | Bounds | Unit | Definition | Physical interpretation | Selected |
|---|---|---|---|---|---|---|
| Absorptivity–depth coordinate | t | [−3, 3] | – | calibration coordinate | One identifiable direction that moves α and δ together | −3 (lower bound) |
| Absorptivity | α(t) | 0.490–0.641 | – | α = 0.565625 + 0.0252194 t | Fraction of incident power absorbed | 0.490 |
| Deposition depth | δ(t) | 0.0517–0.0983 | mm | δ = 0.075000 − 0.00776201 t | Decay length of the exponential depth profile | 0.0983 |
| Liquid conductivity factor | c_k | [1.5, 2.5] | – | calibration coordinate | Multiplies the liquid conductivity (unresolved melt flow) | 2.418 |
| Directional transport | η | [0, 1] | – | calibration coordinate | Extra liquid conductivity along the local scan direction, × (1 + η) | 0 (lower bound) |
| Stability guard | Δt / Δt_safe | ≤ 0.95 | – | constraint on (c_k, η) | Rejects numerically marginal states before any run | 0.724 |

- Selected: Candidate 1, the calibrated state. Increasing t raises α and shortens δ. The boiling-regulator strength (b = 0.5) and all other quantities were fixed and are not calibration coordinates.
- Bounds from lpbf.patch22_4_3_2_window_calibration.coordinate_bounds(); the mapping from lpbf.calibration_contract._abs_depth_mapping; selected state from committee D6.
