Repository: szorn0743/lpbf-meltpool-thermal-model

# Reduced-order thermal simulation for laser powder bed fusion

Code and records for the master's thesis *Reduced Order Thermal Simulation for Laser Powder Bed Fusion* (Samuel Henry
Zorn, M.S. Mechanical Engineering, San Diego State University, 2026).

A reduced-order thermal model of single laser tracks is calibrated against melt-pool dimensions measured by a coaxial
near-infrared camera during laser powder bed fusion of 24 coupons. The model's observable is the height H (length
along travel) and width W of the liquidus contour of the melt pool that receives the laser's power; the camera's is
the H/W of the thresholded bright blob in each frame. The thesis reports how well a calibrated model reproduces the
camera inside and outside the calibration window, and where it fails.

## Results in brief

The calibrated parameter set is `confirm_c1` (absorptivity coordinate t = −3, liquid-conductivity factor ck = 2.418,
directional factor η = 0), selected on 9 coupons in the 65–85 J/mm³ energy-density window.

| Reading | Finding |
|---|---|
| **C_EDGE** (calibration) | Objective J = 0.298. The optimum lies on the edge of the parameter box. In the window, H is 1.7–2.0× and W 0.73–0.88× the camera's. |
| **V_PASS** (held out, in window) | Errors on the held-out coupons are within 3 % of the calibration errors. |
| **X_PARTIAL** (out of window) | Errors grow with distance in energy density; the model's speed response is 4× (W) to 9× (H) steeper than the camera's. |
| **S** (descriptive) | No fixed synthetic-camera operator follows the real camera across energy density. |

The camera's dimensions are not validated against an independent measurement, so these are agreements with the
camera's H/W definition, not with the true melt-pool size. Details and failure modes:
[`docs/patches/22.4.3.2/PATCH_22_4_3_2_RESULTS.md`](docs/patches/22.4.3.2/PATCH_22_4_3_2_RESULTS.md). Methods and
every convention: [`docs/DECISIONS.md`](docs/DECISIONS.md).

## Data

The experimental data and the recorded run outputs are **not public yet**; they are available from the author on
request. They come as three zip archives that unpack into the repository root:

| Archive | Unpacks to | Size (zipped) | Contents |
|---|---|---|---|
| `lpbf_coupon_hdf5.zip` | `data/coupons/` | 1.1 GB | The 24 coupon HDF5 files: synchronized process data and coaxial camera frames. |
| `lpbf_characterization_patch21_3.zip` | `data/characterization/` | 5 MB | Per-coupon frame and track index of the eligible camera observations (Patch 21.3). |
| `lpbf_run_outputs_22_4_3_2.zip` | `patch22_4_3_2_output/` | 0.7 GB | Every unit file and temperature field of the recorded calibration run. |

`data/SHA256SUMS.txt` lists the SHA-256 of every unpacked file; check it from the repository root with
`sha256sum -c data/SHA256SUMS.txt` (Git Bash, Linux) or `shasum -a 256 -c data/SHA256SUMS.txt` (macOS). Without the
data, the tests that need it are skipped and everything else in this repository can still be read.

## Reproducing the results

Set `$env:PYTHONPATH = "$PWD\src"` first. Times are for 4 worker processes on the original machine.

**Analysis outputs** (no thermal runs; need the data bundle):

```powershell
.\.venv-analysis\Scripts\python.exe docs\analysis\presentation_figures\scripts\build_sources.py   # image sources
.\.venv-analysis\Scripts\python.exe docs\analysis\committee_package\scripts\run_all.py           # about 1 min
.\.venv-analysis\Scripts\python.exe docs\analysis\thesis_figures\scripts\build.py                # about 10 s
```

The builds are deterministic: compare each package's `OUTPUT_SHA256SUMS.txt` with the committed copy (`git diff`).

**The calibration** (thermal runs). Use a new output directory, so that the recorded run in `patch22_4_3_2_output/`
is not reused or overwritten:

```powershell
$run = "rerun_22_4_3_2"
$common = "--data-dir", "data\coupons", "--characterization-dir", "data\characterization\patch21_3_full_characterization_20261012_011936", "--output-dir", $run
$freeze = "--freeze-file", "docs\patches\22.4.3.2\evidence\selection_freeze.json", "--freeze-sha256", "43184dff94c9d3b75cee1c8924abf7b195b72fbb5b32d301733fc21dad4292a8"

.\.venv\Scripts\python.exe -m lpbf.patch22_4_3_2_window_calibration smoke @common              # 1 unit, about 6 min
.\.venv\Scripts\python.exe -m lpbf.patch22_4_3_2_window_calibration calibrate @common          # 153 units, about 6 h
.\.venv\Scripts\python.exe -m lpbf.patch22_4_3_2_window_calibration confirm @common            # 18 units, about 1 h
.\.venv\Scripts\python.exe -m lpbf.patch22_4_3_2_window_calibration freeze --output-dir $run   # selection, seconds
.\.venv\Scripts\python.exe -m lpbf.patch22_4_3_2_window_calibration evaluate @common @freeze   # 39 units, about 2.5 h
.\.venv\Scripts\python.exe -m lpbf.patch22_4_3_2_synthetic_camera --data-dir data\coupons --output-dir $run @freeze   # about 5 min
```

File: docs/patches/22.3.8/evidence/step0/posthoc/step0_rotation_posthoc_output.txt
member              cond   best_rot  rms@0  rms@+45  rms@best  (low-level band 8-150, cores aligned)
 20260730:part_1   P140_V850      50   13.38    7.66     7.60
 20260730:part_3   P160_V950      40   14.01    8.83     8.79
 20260730:part_5  P180_V1050      35   18.11   11.78    10.68
 20260730:part_6  P190_V1100      35   19.37   13.90    12.48
 20260731:part_1   P140_V850      50   13.46    8.04     7.91
 20260731:part_3   P160_V950      40   14.31    9.61     9.50
 20260731:part_5  P180_V1050      35   18.08   11.30    10.61
 20260731:part_6  P190_V1100      35   20.02   13.65    12.73
 20260904:part_1   P140_V600      10    9.90   15.80     9.42
 20260904:part_3  P140_V1400      30   13.30   11.96    10.75
 20260904:part_4   P180_V600      15   12.53   14.30    11.55
 20260904:part_6  P180_V1400      45   18.61    8.29     8.29
 20260910:part_1   P140_V700      30   12.95   10.64    10.02
 20260910:part_3   P180_V700      40   17.20   10.77    10.35
 20260910:part_4  P140_V1200      60   12.45    7.11     6.34
 20260910:part_6  P180_V1200      50   18.67    7.02     6.50
median best rotation: 37.5  (scan-following predicts about +45; image-fixed predicts 0)

layer53 threshold family, median over members: thr  H_px  W_px  HW_nonedge  edge_touch
   30   21.9   16.2   1.35   0.19  (range HW_nonedge 1.19-1.47)
   45   18.4   14.1   1.32   0.07  (range HW_nonedge 1.16-1.44)
   60   16.6   13.0   1.31   0.03  (range HW_nonedge 1.16-1.42)
  100   13.4   11.0   1.29   0.00  (range HW_nonedge 1.17-1.40)
  150   11.3    9.0   1.30   0.00  (range HW_nonedge 1.18-1.40)
  250    8.5    6.7   1.32   0.00  (range HW_nonedge 1.20-1.43)
