Repository: szorn0743/lpbf-meltpool-thermal-model

# Reduced-order thermal simulation for laser powder bed fusion

Code and records for the master's thesis *Reduced Order Thermal Simulation for Laser Powder Bed Fusion* (Samuel Henry
Zorn, M.S. Mechanical Engineering, San Diego State University, 2026).

A reduced-order thermal model of single laser tracks is calibrated against melt-pool dimensions measured by a coaxial
near-infrared camera during laser powder bed fusion of 24 coupons. The model's observable is the height H (length
along travel) and width W of the liquidus contour of the melt pool that receives the laser's power; the camera's is
the H/W of the thresholded bright blob in each frame.

## Results in brief

The calibrated parameter set is `confirm_c1` (absorptivity coordinate t = −3, liquid-conductivity factor ck = 2.418,
directional factor η = 0), selected on 9 coupons in the 65–85 J/mm³ energy-density window.

| Reading | Finding |
|---|---|
| **C_EDGE** (calibration) | Objective J = 0.298. The optimum lies on the edge of the parameter box. In the window, H is 1.7–2.0× and W 0.73–0.88× the camera's. |
| **V_PASS** (held out, in window) | Errors on the held-out coupons are within 3 % of the calibration errors. |
| **X_PARTIAL** (out of window) | Errors grow with distance in energy density; the model's speed response is 4× (W) to 9× (H) steeper than the camera's. |
| **S** (descriptive) | No fixed synthetic-camera operator follows the real camera across energy density. |

The camera's dimensions are not validated against an independent measurement, so these are agreements with the
camera's H/W definition, not with the true melt-pool size. Details and failure modes:
[`docs/patches/22.4.3.2/PATCH_22_4_3_2_RESULTS.md`](docs/patches/22.4.3.2/PATCH_22_4_3_2_RESULTS.md). Methods and
every convention: [`docs/DECISIONS.md`](docs/DECISIONS.md).

# Results

The frozen results of the thesis, as the development run recorded them. Nothing here is regenerated by the tests;
`results/committee_package`, `results/thesis_figures` and `results/figure_sources/source` are rebuilt by
`python -m lpbf.reproduce analysis` from the recorded run and must come out byte-identical.

| Folder | What it is | Produced by |
|---|---|---|
| `calibration/` | The calibration of the thesis. `PREDECLARED_PLAN.md` is the protocol fixed before the run (its SHA-256 is recorded in every stage manifest as `plan_sha256`); `RESULTS.md` the results and failure modes; `smoke/`, `calibrate/`, `confirm/`, `evaluate/`, `synthetic/` the stage manifests (every input and output file with its SHA-256, the per-candidate scores, the readings); `selection_freeze.json` the selected parameters, frozen before any held-out coupon was read; `calibration_reading.json` the reading C; `pre_fix/` the first confirmation stage, superseded by a documented code fix before the freeze (see its README). | `lpbf.calibration` (development commits `bebec6d`–`2fdc58c`, 2026-10-15/16) and `lpbf.observation_operators` |
| `camera_diagnostic/` | The diagnostic of the H mismatch that preceded the calibration: camera-side characterization (step 0: direction test, member summary, threshold family, trends), the synthetic-camera scan (step 3: level-free isotherm check), the design-box scan on the corner coupons (step 4: candidates, verdict). `PREDECLARED_PLAN.md` and `FINDINGS.md` are its protocol and findings. Only the files the analysis reads are kept. | the camera diagnostic code of 2026-10-15 (`lpbf.camera_observations`, `lpbf.synthetic_camera` and their removed runners) |
| `synchronization_audit/` | The audit of the camera–process synchronization anchors on all 24 coupons (two campaigns, two anchor conventions; the reason for the scored-frame rule). | the association census of 2026-10-14 (removed runner) |
| `smoke_reference/` | The frame records and per-coupon objective of the gate unit (`anchor_center` × `20260730:part_1`) under the production semantics, which every smoke stage must reproduce bit for bit. | the Stage-A verification run of 2026-10-14 |
| `committee_package/` | The statistical outputs prepared for the thesis committee (tables T1–T19, figures F1–F15, datasets D1–D10, registers of predeclared criteria and data use). Items not predeclared are flagged exploratory in `METHODS_MANIFEST.json`. | `committee_package/scripts/run_all.py` |
| `thesis_figures/` | The tables T1–T10 and figures F1–F13 of thesis Chapters 3–4, and `thesis_tables_and_figures.docx`. | `thesis_figures/scripts/build.py` |
| `figure_sources/` | The image sources (representative frames, outlines, per-condition sizes) that the thesis figures read, with the scripts that extract them from the coupon files and the recorded fields. | `figure_sources/scripts/build_sources.py` |

The unit files and temperature fields of the recorded run are in the data bundle (`runs/recorded_calibration/`,
see `data/README.md`); the stage manifests here hold their SHA-256, so a rerun can be checked file by file.

File: results/calibration/synthetic/stage_manifest.json (part 1 of 4)
{
  "schema": "lpbf_patch22_4_3_2_synthetic_camera",
  "patch": "22.4.3.2",
  "stage": "synthetic",
  "reading_S": "S_DESCRIPTIVE",
  "selected": "confirm_c1",
  "cases": {
    "lam850_uniform_sig0.0": {
      "available": true,
      "t150": {
        "case": {
          "case_id": "lam850_uniform_sig0.0",
          "wavelength_nm": 850.0,
          "emissivity": "uniform",
          "sigma_px": 0.0
        },
        "rule": "22.3.8 closest approach on the 9 calibration members: |ln(median model/camera H/W at 150)| minimal, coverage at 150 >= 95 %",
        "max_coverage_150": 0.9996644295302013,
        "available": true,
        "T150_K": 1950.0,
        "grid_index": 22,
        "M1_HW_ratio_150": 1.0315787737187436,
        "coverage_150": 0.9809843400447428,
        "M1_HW_ratio_by_threshold": {
          "60": 1.4571428296183841,
          "100": 1.2,
          "150": 1.0315787737187436,
          "200": 0.9446564790008183,
          "250": 0.9333332808839194
        }
      },
      "groups": {
        "calibration": {
          "status": "PASS",
          "J": 1.2796097585459492,
          "e_H": 1.103186208648286,
          "e_W": 1.1585334290127836,
          "coverage": 0.9809843400447428,
          "coverage_by_coupon": {
            "20260730:part_1": 0.9232954545454546,
            "20260730:part_3": 1.0,
            "20260730:part_5": 1.0,
            "20260730:part_6": 1.0,
            "20260731:part_1": 0.9219730941704036,
            "20260731:part_3": 0.9989701338825953,
            "20260731:part_5": 0.9988839285714286,
            "20260731:part_6": 1.0,
            "20260910:part_1": 1.0
          },
          "coverage_flag": true,
          "low_coverage_coupons": [
            "20260730:part_1",
            "20260731:part_1"
          ],
          "scored_frame_count": 8770,
          "floored_frame_count": 621,
          "synthetic_status_counts": {
            "CAMERA_BLOB_150_ABSENT_OR_EDGE": 3,
            "PAIRED": 8770,
            "SYNTHETIC_ABSENT": 169,
            "SYNTHETIC_EDGE": 1
          },
          "condition_rows": [
            {
              "exact_condition_id": "P140_V700",
              "member_identities": [
                "20260910:part_1"
              ],
              "e_H": 0.7163551623403062,
              "e_W": 0.7063704938121562,
              "median_H_ratio": 0.45454545454545453,
              "median_W_ratio": 0.4615384695189304,
              "H_mean_log": -0.5872209260932248,
              "W_mean_log": -0.5932692476958146
            },
            {
              "exact_condition_id": "P140_V850",
              "member_identities": [
                "20260730:part_1",
                "20260731:part_1"
              ],
              "e_H": 1.619388775765213,
              "e_W": 1.644107299040132,
              "median_H_ratio": 0.2,
              "median_W_ratio": 0.1976423559718079,
              "H_mean_log": -1.4060983765532309,
              "W_mean_log": -1.4415584583330925
            },
            {
              "exact_condition_id": "P160_V950",
              "member_identities": [
                "20260730:part_3",
                "20260731:part_3"
              ],
              "e_H": 1.1481965568482553,
              "e_W": 1.2319946302173383,
              "median_H_ratio": 0.31250003161013956,
              "median_W_ratio": 0.3,
              "H_mean_log": -0.983791411852956,
              "W_mean_log": -1.0486337466172766
            },
            {
              "exact_condition_id": "P180_V1050",
              "member_identities": [
                "20260730:part_5",
                "20260731:part_5"
              ],
              "e_H": 0.933853476830345,
              "e_W": 1.037714452158285,
              "median_H_ratio": 0.378942416750744,
              "median_W_ratio": 0.3535533654239388,
              "H_mean_log": -0.7993542616642189,
              "W_mean_log": -0.8641546797053855
            },
            {
              "exact_condition_id": "P190_V1100",
              "member_identities": [
                "20260730:part_6",
                "20260731:part_6"
              ],
              "e_H": 0.8712500672749618,
              "e_W": 0.9561842878402674,
              "median_H_ratio": 0.38461538461538464,
              "median_W_ratio": 0.37712365063761555,
              "H_mean_log": -0.748830233348617,
              "W_mean_log": -0.7878889013455423
            }
          ],
          "coupon_rows": [
            {
              "member_identity": "20260730:part_1",
              "exact_condition_id": "P140_V850",
              "coverage": 0.9232954545454546,
              "scored_frame_count": 975,
              "e_H": 1.682480041527435,
              "e_W": 1.7095662762984385,
              "median_r_H": -1.6683294300067604,
              "median_r_W": -1.7328680528078364,
              "median_H_ratio": 0.1885618083645962,
              "median_W_ratio": 0.1767766773700714
            },
            {
              "member_identity": "20260730:part_3",
              "exact_condition_id": "P160_V950",
              "coverage": 1.0,
              "scored_frame_count": 964,
              "e_H": 1.188012802156373,
              "e_W": 1.2802452958912711,
              "median_r_H": -1.1786549963416462,
              "median_r_W": -1.2527629925792836,
              "median_H_ratio": 0.30769230769230765,
              "median_W_ratio": 0.2857142788331671
            },
            {
              "member_identity": "20260730:part_5",
              "exact_condition_id": "P180_V1050",
              "coverage": 1.0,
              "scored_frame_count": 869,
              "e_H": 0.9609271586477098,
              "e_W": 1.0540731906482141,
              "median_r_H": -0.987040498328799,
              "median_r_W": -1.0498221701946908,
              "median_H_ratio": 0.3726780017217,
              "median_W_ratio": 0.34999998400639576
            },
            {
              "member_identity": "20260730:part_6",
              "exact_condition_id": "P190_V1100",
              "coverage": 1.0,
              "scored_frame_count": 847,
              "e_H": 0.8909800789782483,
              "e_W": 0.9805502036413368,
              "median_r_H": -0.9555114450274363,
              "median_r_W": -0.9808292530117262,
              "median_H_ratio": 0.38461538461538464,
              "median_W_ratio": 0.375
            },
            {
              "member_identity": "20260731:part_1",
              "exact_condition_id": "P140_V850",
              "coverage": 0.9219730941704036,
              "scored_frame_count": 1028,
              "e_H": 1.5537377269058477,
              "e_W": 1.575931714401727,
              "median_r_H": -1.6094379124341003,
              "median_r_W": -1.599336481451283,
              "median_H_ratio": 0.2,
              "median_W_ratio": 0.20203052453226147
            },
            {
              "member_identity": "20260731:part_3",
              "exact_condition_id": "P160_V950",
              "coverage": 0.9989701338825953,
              "scored_frame_count": 970,
              "e_H": 1.1069490721026602,
              "e_W": 1.1817755794214841,
              "median_r_H": -1.1197635237256254,
              "median_r_W": -1.2039728043259361,
              "median_H_ratio": 0.3263569611769456,
              "median_W_ratio": 0.3
            },
            {
              "member_identity": "20260731:part_5",
              "exact_condition_id": "P180_V1050",
              "coverage": 0.9988839285714286,
              "scored_frame_count": 895,
              "e_H": 0.9059710967517046,
              "e_W": 1.0210936671985746,
              "median_r_H": -0.9555114450274363,
              "median_r_W": -1.039720725627747,
              "median_H_ratio": 0.38461538461538464,
              "median_W_ratio": 0.35355340657819045
            },
            {
              "member_identity": "20260731:part_6",
              "exact_condition_id": "P190_V1100",
              "coverage": 1.0,
              "scored_frame_count": 856,
              "e_H": 0.8510627816543064,
              "e_W": 0.9311810150363525,
              "median_r_H": -0.944461566025001,
              "median_r_W": -0.943653197829415,
              "median_H_ratio": 0.38888890553949773,
              "median_W_ratio": 0.38920339805810134
            },
            {
              "member_identity": "20260910:part_1",
              "exact_condition_id": "P140_V700",
              "coverage": 1.0,
              "scored_frame_count": 1366,
              "e_H": 0.7163551623403062,
              "e_W": 0.7063704938121562,
              "median_r_H": -0.7884573603642702,
              "median_r_W": -0.773189870942466,
              "median_H_ratio": 0.45454545454545453,
              "median_W_ratio": 0.4615384695189304
            }
          ]
        },
        "in_window_held_out": {
          "status": "PASS",
          "J": 1.2587573855581944,
          "e_H": 1.0718962964212146,
          "e_W": 1.1698517431003264,
          "coverage": 0.9997914059240718,
          "coverage_by_coupon": {
            "20260730:part_2": 0.999,
            "20260730:part_4": 1.0,
            "20260731:part_2": 1.0,
            "20260731:part_4": 1.0,
            "20260904:part_5": 1.0
          },
          "coverage_flag": false,
          "low_coverage_coupons": [],
          "scored_frame_count": 4793,
          "floored_frame_count": 227,
          "synthetic_status_counts": {
            "CAMERA_BLOB_150_ABSENT_OR_EDGE": 2,
            "PAIRED": 4793,
            "SYNTHETIC_ABSENT": 1
          },
          "condition_rows": [
            {
              "exact_condition_id": "P150_V900",
              "member_identities": [
                "20260730:part_2",
                "20260731:part_2"
              ],
              "e_H": 1.351475001816612,
              "e_W": 1.4832260902128491,
              "median_H_ratio": 0.2727272727272727,
              "median_W_ratio": 0.2222222222222222,
              "H_mean_log": -1.1543004922377538,
              "W_mean_log": -1.2714111858650026
            },
            {
              "exact_condition_id": "P170_V1000",
              "member_identities": [
                "20260730:part_4",
                "20260731:part_4"
              ],
              "e_H": 1.0668814963173283,
              "e_W": 1.123542993903568,
              "median_H_ratio": 0.3333333333333333,
              "median_W_ratio": 0.3333333239673666,
              "H_mean_log": -0.9379462602900236,
              "W_mean_log": -0.9605149199994756
            },
            {
              "exact_condition_id": "P180_V1000",
              "member_identities": [
                "20260904:part_5"
              ],
              "e_H": 0.6943804455232286,
              "e_W": 0.8020915213781581,
              "median_H_ratio": 0.48448137442270917,
              "median_W_ratio": 0.43514266177413913,
              "H_mean_log": -0.4981452951476397,
              "W_mean_log": -0.5985666008456156
            }
          ],
          "coupon_rows": [
            {
              "member_identity": "20260730:part_2",
              "exact_condition_id": "P150_V900",
              "coverage": 0.999,
              "scored_frame_count": 999,
              "e_H": 1.3835282801711952,
              "e_W": 1.5285769030753373,
              "median_r_H": -1.3274027418837258,
              "median_r_W": -1.5040773967762742,
              "median_H_ratio": 0.26516506983480626,
              "median_W_ratio": 0.2222222222222222
            },
            {
              "member_identity": "20260730:part_4",
              "exact_condition_id": "P170_V1000",
              "coverage": 1.0,
              "scored_frame_count": 914,
              "e_H": 1.108043445494233,
              "e_W": 1.1705048126703135,
              "median_r_H": -1.0986122886681098,
              "median_r_W": -1.1197635197563574,
              "median_H_ratio": 0.3333333333333333,
              "median_W_ratio": 0.3263569624723439
            },
            {
              "member_identity": "20260731:part_2",
              "exact_condition_id": "P150_V900",
              "coverage": 1.0,
              "scored_frame_count": 1052,
              "e_H": 1.3186428094965512,
              "e_W": 1.4364441934028622,
              "median_r_H": -1.2992829841302609,
              "median_r_W": -1.4889394200198984,
              "median_H_ratio": 0.2727272727272727,
              "median_W_ratio": 0.2256119637064049
            },
            {
              "member_identity": "20260731:part_4",
              "exact_condition_id": "P170_V1000",
              "coverage": 1.0,
              "scored_frame_count": 946,
              "e_H": 1.024066392996993,
              "e_W": 1.0745306890988364,
              "median_r_H": -1.0986122886681098,
              "median_r_W": -1.0986122886681098,
              "median_H_ratio": 0.3333333333333333,
              "median_W_ratio": 0.3333333333333333
            },
            {
              "member_identity": "20260904:part_5",
              "exact_condition_id": "P180_V1000",
              "coverage": 1.0,
              "scored_frame_count": 882,
              "e_H": 0.6943804455232286,
              "e_W": 0.8020915213781581,
              "median_r_H": -0.7246762912742479,
              "median_r_W": -0.8320813435584867,
              "median_H_ratio": 0.48448137442270917,
              "median_W_ratio": 0.43514266177413913
            }
          ]
        },
        "cross_campaign_20260904_part_5": {
          "status": "PASS",
          "J": 0.5627575058958829,
          "e_H": 0.6943804455232286,
          "e_W": 0.8020915213781581,
          "coverage": 1.0,
          "coverage_by_coupon": {
            "20260904:part_5": 1.0
          },
          "coverage_flag": false,
          "low_coverage_coupons": [],
          "scored_frame_count": 882,
          "floored_frame_count": 0,
          "synthetic_status_counts": {
            "CAMERA_BLOB_150_ABSENT_OR_EDGE": 2,
            "PAIRED": 882
          },
          "condition_rows": [
            {
              "exact_condition_id": "P180_V1000",
              "member_identities": [
                "20260904:part_5"
              ],
              "e_H": 0.6943804455232286,
              "e_W": 0.8020915213781581,
              "median_H_ratio": 0.48448137442270917,
              "median_W_ratio": 0.43514266177413913,
              "H_mean_log": -0.4981452951476397,
              "W_mean_log": -0.5985666008456156
            }
          ],
          "coupon_rows": [
            {
              "member_identity": "20260904:part_5",
              "exact_condition_id": "P180_V1000",
              "coverage": 1.0,
              "scored_frame_count": 882,
              "e_H": 0.6943804455232286,
              "e_W": 0.8020915213781581,
              "median_r_H": -0.7246762912742479,
              "median_r_W": -0.8320813435584867,
              "median_H_ratio": 0.48448137442270917,
              "median_W_ratio": 0.43514266177413913
            }
          ]
        },
        "out_of_window_examined": {
          "status": "PASS",
          "J": 0.604394570350095,
          "e_H": 0.7846201670181439,
          "e_W": 0.7701690296348005,
          "coverage": 0.7661367033564342,
          "coverage_by_coupon": {
            "20260904:part_1": 0.9993412384716732,
            "20260904:part_3": 0.19319938176197837,
            "20260904:part_4": 0.9993792675356921,
            "20260904:part_6": 0.4703196347031963,
            "20260910:part_3": 1.0,
            "20260910:part_4": 0.18685567010309279,
            "20260910:part_6": 0.7187096774193549
          },
          "coverage_flag": true,
          "low_coverage_coupons": [
            "20260904:part_3",
            "20260904:part_6",
            "20260910:part_4",
            "20260910:part_6"
          ],
          "scored_frame_count": 5638,
          "floored_frame_count": 180,
          "synthetic_status_counts": {
            "CAMERA_BLOB_150_ABSENT_OR_EDGE": 6,
            "PAIRED": 5638,
            "SYNTHETIC_ABSENT": 1720,
            "SYNTHETIC_EDGE": 1
          },
          "condition_rows": [
            {
              "exact_condition_id": "P140_V1200",
              "member_identities": [
                "20260910:part_4"
              ],
              "e_H": 0.45680981786065195,
              "e_W": 0.45807875469860115,
              "median_H_ratio": 1.1111111111111112,
              "median_W_ratio": 1.2298375006983875,
              "H_mean_log": 0.05865535441859605,
              "W_mean_log": 0.08772725133887323
            },
            {
              "exact_condition_id": "P140_V1400",
              "member_identities": [
                "20260904:part_3"
              ],
              "e_H": 0.30542339030942417,
              "e_W": 0.38644499554234957,
              "median_H_ratio": 1.0794811600842256,
              "median_W_ratio": 1.3131982258387975,
              "H_mean_log": 0.03458598122416281,
              "W_mean_log": 0.2236088290751968
            },
            {
              "exact_condition_id": "P140_V600",
              "member_identities": [
                "20260904:part_1"
              ],
              "e_H": 0.4838737813992541,
              "e_W": 0.407870993270955,
              "median_H_ratio": 0.6363961219787597,
              "median_W_ratio": 0.7071067094802856,
              "H_mean_log": -0.3867723036896772,
              "W_mean_log": -0.3055856919565395
            },
            {
              "exact_condition_id": "P180_V1200",
              "member_identities": [
                "20260910:part_6"
              ],
              "e_H": 1.2524487888325138,
              "e_W": 1.2982136212409814,
              "median_H_ratio": 0.26516506983480626,
              "median_W_ratio": 0.23570224973890516,
              "H_mean_log": -0.8375565144861329,
              "W_mean_log": -0.8731563196722488
            },
            {
              "exact_condition_id": "P180_V1400",
              "member_identities": [
                "20260904:part_6"
              ],
              "e_H": 1.415297266215726,
              "e_W": 1.3115384105959762,
              "median_H_ratio": 0.20327890209045132,
              "median_W_ratio": 0.1999999797695127,
              "H_mean_log": -0.7674074986040461,
              "W_mean_log": -0.6504164834959231
            },
            {
              "exact_condition_id": "P180_V600",
              "member_identities": [
                "20260904:part_4"
              ],
              "e_H": 0.2976180055158827,
              "e_W": 0.2561334618857558,
              "median_H_ratio": 1.0,
              "median_W_ratio": 0.8770590281558186,
              "H_mean_log": -0.002811672047839573,
              "W_mean_log": -0.12350531255529325
            },
            {
              "exact_condition_id": "P180_V700",
              "member_identities": [
                "20260910:part_3"
              ],
              "e_H": 0.336211770258673,
              "e_W": 0.39432442617807023,
              "median_H_ratio": 0.8333333333333334,
              "median_W_ratio": 0.7,
              "H_mean_log": -0.09350396322430682,
              "W_mean_log": -0.2533760410946397
            }
          ],
          "coupon_rows": [
            {
              "member_identity": "20260904:part_1",
              "exact_condition_id": "P140_V600",
              "coverage": 0.9993412384716732,
              "scored_frame_count": 1517,
              "e_H": 0.4838737813992541,
              "e_W": 0.407870993270955,
              "median_r_H": -0.4519340762222388,
              "median_r_W": -0.34657369168794583,
              "median_H_ratio": 0.6363961219787597,
              "median_W_ratio": 0.7071067094802856
            },
            {
              "member_identity": "20260904:part_3",
              "exact_condition_id": "P140_V1400",
              "coverage": 0.19319938176197837,
              "scored_frame_count": 125,
              "e_H": 0.30542339030942417,
              "e_W": 0.38644499554234957,
              "median_r_H": 0.07648051837413522,
              "median_r_W": 0.27246555562306407,
              "median_H_ratio": 1.0794811600842256,
              "median_W_ratio": 1.3131982258387975
            },
            {
              "member_identity": "20260904:part_4",
              "exact_condition_id": "P180_V600",
              "coverage": 0.9993792675356921,
              "scored_frame_count": 1610,
              "e_H": 0.2976180055158827,
              "e_W": 0.2561334618857558,
              "median_r_H": 0.0,
              "median_r_W": -0.1311821688957609,
              "median_H_ratio": 1.0,
              "median_W_ratio": 0.8770590281558186
            },
            {
              "member_identity": "20260904:part_6",
              "exact_condition_id": "P180_V1400",
              "coverage": 0.4703196347031963,
              "scored_frame_count": 309,
              "e_H": 1.415297266215726,
              "e_W": 1.3115384105959762,
              "median_r_H": -1.5931763409566195,
              "median_r_W": -1.609438013586542,
              "median_H_ratio": 0.20327890209045132,
              "median_W_ratio": 0.1999999797695127
            },
            {
              "member_identity": "20260910:part_3",
              "exact_condition_id": "P180_V700",
              "coverage": 1.0,
              "scored_frame_count": 1375,
              "e_H": 0.336211770258673,
              "e_W": 0.39432442617807023,
              "median_r_H": -0.1823215567939546,
              "median_r_W": -0.35667494393873245,
              "median_H_ratio": 0.8333333333333334,
              "median_W_ratio": 0.7
            },
            {
              "member_identity": "20260910:part_4",
              "exact_condition_id": "P140_V1200",
              "coverage": 0.18685567010309279,
              "scored_frame_count": 145,
              "e_H": 0.45680981786065195,
              "e_W": 0.45807875469860115,
              "median_r_H": 0.10536051565782635,
              "median_r_W": 0.20688204740325805,
              "median_H_ratio": 1.1111111111111112,
              "median_W_ratio": 1.2298375006983875
            },
            {
              "member_identity": "20260910:part_6",
              "exact_condition_id": "P180_V1200",
              "coverage": 0.7187096774193549,
              "scored_frame_count": 557,
              "e_H": 1.2524487888325138,
              "e_W": 1.2982136212409814,
              "median_r_H": -1.3274027418837258,
              "median_r_W": -1.4451859241602534,
              "median_H_ratio": 0.26516506983480626,
              "median_W_ratio": 0.23570224973890516
            }
          ]
        },
        "out_of_window_blind": {
          "status": "PASS",
          "J": 0.9805579798305549,
          "e_H": 1.0259034029189988,
          "e_W": 0.9532251400064562,
          "coverage": 0.5972222222222222,
          "coverage_by_coupon": {
            "20260904:part_2": 0.23397435897435898,
            "20260910:part_2": 1.0,
            "20260910:part_5": 0.3543814432989691
          },
          "coverage_flag": true,
          "low_coverage_coupons": [
            "20260904:part_2",
            "20260910:part_5"
          ],
          "scored_frame_count": 1806,
          "floored_frame_count": 180,
          "synthetic_status_counts": {
            "CAMERA_BLOB_150_ABSENT_OR_EDGE": 1,
            "PAIRED": 1806,
            "SYNTHETIC_ABSENT": 1218
          },
          "condition_rows": [
            {
              "exact_condition_id": "P140_V1000",
              "member_identities": [
                "20260904:part_2"
              ],
              "e_H": 1.0965254970921008,
              "e_W": 0.9923290888107795,
              "median_H_ratio": 0.9,
              "median_W_ratio": 1.0,
              "H_mean_log": -0.4428001515539815,
              "W_mean_log": -0.33410068005393473
            },
            {
              "exact_condition_id": "P160_V1200",
              "member_identities": [
                "20260910:part_5"
              ],
              "e_H": 1.3281847342271276,
              "e_W": 1.2369668791118504,
              "median_H_ratio": 0.7071068528928167,
              "median_W_ratio": 0.7499999438041994,
              "H_mean_log": -0.6663531372303308,
              "W_mean_log": -0.6065220088593352
            },
            {
              "exact_condition_id": "P160_V700",
              "member_identities": [
                "20260910:part_2"
              ],
              "e_H": 0.43702462442667966,
              "e_W": 0.45946754194528405,
              "median_H_ratio": 0.6666666666666666,
              "median_W_ratio": 0.6285392973158095,
              "H_mean_log": -0.2762967114194697,
              "W_mean_log": -0.33979094070605453
            }
          ],
          "coupon_rows": [
            {
              "member_identity": "20260904:part_2",
              "exact_condition_id": "P140_V1000",
              "coverage": 0.23397435897435898,
              "scored_frame_count": 219,
              "e_H": 1.0965254970921008,
              "e_W": 0.9923290888107795,
              "median_r_H": -0.10536051565782628,
              "median_r_W": 0.0,
              "median_H_ratio": 0.9,
              "median_W_ratio": 1.0
            },
            {
              "member_identity": "20260910:part_2",
              "exact_condition_id": "P160_V700",
              "coverage": 1.0,
              "scored_frame_count": 1312,
              "e_H": 0.43702462442667966,
              "e_W": 0.45946754194528405,
              "median_r_H": -0.40546510810816444,
              "median_r_W": -0.46435672734432926,
              "median_H_ratio": 0.6666666666666666,
              "median_W_ratio": 0.6285392973158095
            },
            {
              "member_identity": "20260910:part_5",
              "exact_condition_id": "P160_V1200",
              "coverage": 0.3543814432989691,
              "scored_frame_count": 275,
              "e_H": 1.3281847342271276,
              "e_W": 1.2369668791118504,
              "median_r_H": -0.3465734888719994,
              "median_r_W": -0.2876821473795178,
              "median_H_ratio": 0.7071068528928167,
              "median_W_ratio": 0.7499999438041994
            }
          ]
        }
      },
      "per_coupon": {
        "20260904:part_1": {
          "status": "PASS",
          "J": 0.20024629173872427,
          "e_H": 0.4838737813992541,
          "e_W": 0.407870993270955,
          "coverage": 0.9993412384716732,
          "coverage_by_coupon": {
            "20260904:part_1": 0.9993412384716732
          },
          "coverage_flag": false,
          "low_coverage_coupons": [],
          "scored_frame_count": 1517,
          "floored_frame_count": 0,
          "synthetic_status_counts": {
            "PAIRED": 1517,
            "SYNTHETIC_ABSENT": 1
          },
          "condition_rows": [
            {
              "exact_condition_id": "P140_V600",
              "member_identities": [
                "20260904:part_1"
              ],
              "e_H": 0.4838737813992541,
              "e_W": 0.407870993270955,
              "median_H_ratio": 0.6363961219787597,
              "median_W_ratio": 0.7071067094802856,
              "H_mean_log": -0.3867723036896772,
              "W_mean_log": -0.3055856919565395
            }
          ],
          "coupon_rows": [
            {
              "member_identity": "20260904:part_1",
              "exact_condition_id": "P140_V600",
              "coverage": 0.9993412384716732,
              "scored_frame_count": 1517,
              "e_H": 0.4838737813992541,
              "e_W": 0.407870993270955,
              "median_r_H": -0.4519340762222388,
              "median_r_W": -0.34657369168794583,
              "median_H_ratio": 0.6363961219787597,
              "median_W_ratio": 0.7071067094802856
            }
          ]
        },
        "20260904:part_3": {
          "status": "PASS",
          "J": 0.12131159096391472,
          "e_H": 0.30542339030942417,
          "e_W": 0.38644499554234957,
          "coverage": 0.19319938176197837,
          "coverage_by_coupon": {
            "20260904:part_3": 0.19319938176197837
          },
          "coverage_flag": true,
          "low_coverage_coupons": [
            "20260904:part_3"
          ],
          "scored_frame_count": 125,
          "floored_frame_count": 0,
          "synthetic_status_counts": {
            "CAMERA_BLOB_150_ABSENT_OR_EDGE": 1,
            "PAIRED": 125,
            "SYNTHETIC_ABSENT": 522
          },
          "condition_rows": [
            {
              "exact_condition_id": "P140_V1400",
              "member_identities": [
                "20260904:part_3"
              ],
              "e_H": 0.30542339030942417,
              "e_W": 0.38644499554234957,
              "median_H_ratio": 1.0794811600842256,
              "median_W_ratio": 1.3131982258387975,
              "H_mean_log": 0.03458598122416281,
              "W_mean_log": 0.2236088290751968
            }
          ],
          "coupon_rows": [
            {
              "member_identity": "20260904:part_3",
              "exact_condition_id": "P140_V1400",
              "coverage": 0.19319938176197837,
              "scored_frame_count": 125,
              "e_H": 0.30542339030942417,
              "e_W": 0.38644499554234957,
              "median_r_H": 0.07648051837413522,
              "median_r_W": 0.27246555562306407,
              "median_H_ratio": 1.0794811600842256,
              "median_W_ratio": 1.3131982258387975
            }
          ]
        },
        "20260904:part_4": {
          "status": "PASS",
          "J": 0.07709041375241696,
          "e_H": 0.2976180055158827,
          "e_W": 0.2561334618857558,
          "coverage": 0.9993792675356921,
          "coverage_by_coupon": {
            "20260904:part_4": 0.9993792675356921
          },
          "coverage_flag": false,
          "low_coverage_coupons": [],
          "scored_frame_count": 1610,
          "floored_frame_count": 0,
          "synthetic_status_counts": {
            "PAIRED": 1610,
            "SYNTHETIC_EDGE": 1
          },
          "condition_rows": [
            {
              "exact_condition_id": "P180_V600",
              "member_identities": [
                "20260904:part_4"
              ],
              "e_H": 0.2976180055158827,
              "e_W": 0.2561334618857558,
              "median_H_ratio": 1.0,
              "median_W_ratio": 0.8770590281558186,
              "H_mean_log": -0.002811672047839573,
              "W_mean_log": -0.12350531255529325
            }
          ],
          "coupon_rows": [
            {
              "member_identity": "20260904:part_4",
              "exact_condition_id": "P180_V600",
              "coverage": 0.9993792675356921,
              "scored_frame_count": 1610,
              "e_H": 0.2976180055158827,
              "e_W": 0.2561334618857558,
              "median_r_H": 0.0,
              "median_r_W": -0.1311821688957609,
              "median_H_ratio": 1.0,
              "median_W_ratio": 0.8770590281558186
            }
          ]
        },
        "20260904:part_6": {
          "status": "PASS",
          "J": 1.8615996771131633,
          "e_H": 1.415297266215726,
          "e_W": 1.3115384105959762,
          "coverage": 0.4703196347031963,
          "coverage_by_coupon": {
            "20260904:part_6": 0.4703196347031963
          },
          "coverage_flag": true,
          "low_coverage_coupons": [
            "20260904:part_6"
          ],
          "scored_frame_count": 309,
          "floored_frame_count": 125,
          "synthetic_status_counts": {
            "PAIRED": 309,
            "SYNTHETIC_ABSENT": 348
          },
          "condition_rows": [
            {
              "exact_condition_id": "P180_V1400",
              "member_identities": [
                "20260904:part_6"
              ],
              "e_H": 1.415297266215726,
              "e_W": 1.3115384105959762,
              "median_H_ratio": 0.20327890209045132,
              "median_W_ratio": 0.1999999797695127,
              "H_mean_log": -0.7674074986040461,
              "W_mean_log": -0.6504164834959231
            }
          ],
          "coupon_rows": [
            {
              "member_identity": "20260904:part_6",
              "exact_condition_id": "P180_V1400",
              "coverage": 0.4703196347031963,
              "scored_frame_count": 309,
              "e_H": 1.415297266215726,
              "e_W": 1.3115384105959762,
              "median_r_H": -1.5931763409566195,
              "median_r_W": -1.609438013586542,
              "median_H_ratio": 0.20327890209045132,
              "median_W_ratio": 0.1999999797695127
            }
          ]
        },
        "20260910:part_3": {
          "status": "PASS",
          "J": 0.13426505377056755,
          "e_H": 0.336211770258673,
          "e_W": 0.39432442617807023,
          "coverage": 1.0,
          "coverage_by_coupon": {
            "20260910:part_3": 1.0
          },
          "coverage_flag": false,
          "low_coverage_coupons": [],
          "scored_frame_count": 1375,
          "floored_frame_count": 0,
          "synthetic_status_counts": {
            "CAMERA_BLOB_150_ABSENT_OR_EDGE": 1,
            "PAIRED": 1375
          },
          "condition_rows": [
            {
              "exact_condition_id": "P180_V700",
              "member_identities": [
                "20260910:part_3"
              ],
              "e_H": 0.336211770258673,
              "e_W": 0.39432442617807023,
              "median_H_ratio": 0.8333333333333334,
              "median_W_ratio": 0.7,
              "H_mean_log": -0.09350396322430682,
              "W_mean_log": -0.2533760410946397
            }
          ],
          "coupon_rows": [
            {
              "member_identity": "20260910:part_3",
              "exact_condition_id": "P180_V700",
              "coverage": 1.0,
              "scored_frame_count": 1375,
              "e_H": 0.336211770258673,
              "e_W": 0.39432442617807023,
              "median_r_H": -0.1823215567939546,
              "median_r_W": -0.35667494393873245,
              "median_H_ratio": 0.8333333333333334,
              "median_W_ratio": 0.7
            }
          ]
        },
        "20260910:part_4": {
          "status": "PASS",
          "J": 0.2092556776000516,
          "e_H": 0.45680981786065195,
          "e_W": 0.45807875469860115,
          "coverage": 0.18685567010309279,
          "coverage_by_coupon": {
            "20260910:part_4": 0.18685567010309279
          },
          "coverage_flag": true,
          "low_coverage_coupons": [
            "20260910:part_4"
          ],
          "scored_frame_count": 145,
          "floored_frame_count": 1,
          "synthetic_status_counts": {
            "PAIRED": 145,
            "SYNTHETIC_ABSENT": 631
          },
          "condition_rows": [
            {
              "exact_condition_id": "P140_V1200",
              "member_identities": [
                "20260910:part_4"
              ],
              "e_H": 0.45680981786065195,
              "e_W": 0.45807875469860115,
              "median_H_ratio": 1.1111111111111112,
              "median_W_ratio": 1.2298375006983875,
              "H_mean_log": 0.05865535441859605,
              "W_mean_log": 0.08772725133887323
            }
          ],
          "coupon_rows": [
            {
              "member_identity": "20260910:part_4",
              "exact_condition_id": "P140_V1200",
              "coverage": 0.18685567010309279,
              "scored_frame_count": 145,
              "e_H": 0.45680981786065195,
              "e_W": 0.45807875469860115,
              "median_r_H": 0.10536051565782635,
              "median_r_W": 0.20688204740325805,
              "median_H_ratio": 1.1111111111111112,
              "median_W_ratio": 1.2298375006983875
            }
          ]
        },
        "20260910:part_6": {
          "status": "PASS",
          "J": 1.6269932875118267,
          "e_H": 1.2524487888325138,
          "e_W": 1.2982136212409814,
          "coverage": 0.7187096774193549,
          "coverage_by_coupon": {
            "20260910:part_6": 0.7187096774193549
          },
          "coverage_flag": true,
          "low_coverage_coupons": [
            "20260910:part_6"
          ],
          "scored_frame_count": 557,
          "floored_frame_count": 54,
          "synthetic_status_counts": {
            "CAMERA_BLOB_150_ABSENT_OR_EDGE": 4,
            "PAIRED": 557,
            "SYNTHETIC_ABSENT": 218
          },
          "condition_rows": [
            {
              "exact_condition_id": "P180_V1200",
              "member_identities": [
                "20260910:part_6"
              ],
              "e_H": 1.2524487888325138,
              "e_W": 1.2982136212409814,
              "median_H_ratio": 0.26516506983480626,
              "median_W_ratio": 0.23570224973890516,
              "H_mean_log": -0.8375565144861329,
              "W_mean_log": -0.8731563196722488
            }
          ],
          "coupon_rows": [
            {
              "member_identity": "20260910:part_6",
              "exact_condition_id": "P180_V1200",
              "coverage": 0.7187096774193549,
              "scored_frame_count": 557,
              "e_H": 1.2524487888325138,
              "e_W": 1.2982136212409814,
              "median_r_H": -1.3274027418837258,
              "median_r_W": -1.4451859241602534,
              "median_H_ratio": 0.26516506983480626,
              "median_W_ratio": 0.23570224973890516
            }
          ]
        },
        "20260904:part_2": {
          "status": "PASS",
          "J": 1.0935425931365552,
          "e_H": 1.0965254970921008,
          "e_W": 0.9923290888107795,
          "coverage": 0.23397435897435898,
          "coverage_by_coupon": {
            "20260904:part_2": 0.23397435897435898
          },
          "coverage_flag": true,
          "low_coverage_coupons": [
            "20260904:part_2"
          ],
          "scored_frame_count": 219,
          "floored_frame_count": 64,
          "synthetic_status_counts": {
            "PAIRED": 219,
            "SYNTHETIC_ABSENT": 717
          },
          "condition_rows": [
            {
              "exact_condition_id": "P140_V1000",
              "member_identities": [
                "20260904:part_2"
              ],
              "e_H": 1.0965254970921008,
              "e_W": 0.9923290888107795,
              "median_H_ratio": 0.9,
              "median_W_ratio": 1.0,
              "H_mean_log": -0.4428001515539815,
              "W_mean_log": -0.33410068005393473
            }
          ],
          "coupon_rows": [
            {
              "member_identity": "20260904:part_2",
              "exact_condition_id": "P140_V1000",
              "coverage": 0.23397435897435898,
              "scored_frame_count": 219,
              "e_H": 1.0965254970921008,
              "e_W": 0.9923290888107795,
              "median_r_H": -0.10536051565782628,
              "median_r_W": 0.0,
              "median_H_ratio": 0.9,
              "median_W_ratio": 1.0
            }
          ]
        },
        "20260910:part_2": {
          "status": "PASS",
          "J": 0.2010504722282609,
          "e_H": 0.43702462442667966,
          "e_W": 0.45946754194528405,
          "coverage": 1.0,
          "coverage_by_coupon": {
            "20260910:part_2": 1.0
          },
          "coverage_flag": false,
          "low_coverage_coupons": [],
          "scored_frame_count": 1312,
