Repository: szorn0743/lpbf-meltpool-thermal-model

# Reduced-order thermal simulation for laser powder bed fusion

Code and records for the master's thesis *Reduced Order Thermal Simulation for Laser Powder Bed Fusion* (Samuel Henry
Zorn, M.S. Mechanical Engineering, San Diego State University, 2026).

A reduced-order thermal model of single laser tracks is calibrated against melt-pool dimensions measured by a coaxial

## Results in brief

The calibrated parameter set is `confirm_c1` (absorptivity coordinate t = −3, liquid-conductivity factor ck = 2.418,
directional factor η = 0), selected on 9 coupons in the 65–85 J/mm³ energy-density window.

| Reading | Finding |
|---|---|
| **C_EDGE** (calibration) | Objective J = 0.298. The optimum lies on the edge of the parameter box. In the window, H is 1.7–2.0× and W 0.73–0.88× the camera's. |
| **V_PASS** (held out, in window) | Errors on the held-out coupons are within 3 % of the calibration errors. |
| **X_PARTIAL** (out of window) | Errors grow with distance in energy density; the model's speed response is 4× (W) to 9× (H) steeper than the camera's. |
| **S** (descriptive) | No fixed synthetic-camera operator follows the real camera across energy density. |

The camera's dimensions are not validated against an independent measurement, so these are agreements with the
camera's H/W definition, not with the true melt-pool size. Details and failure modes:
[`docs/patches/22.4.3.2/PATCH_22_4_3_2_RESULTS.md`](docs/patches/22.4.3.2/PATCH_22_4_3_2_RESULTS.md). Methods and
every convention: [`docs/DECISIONS.md`](docs/DECISIONS.md).

# Committee statistical-output package

Status: **descriptive analysis, passes 1 and 2, 2026-10-19. It is not a patch.**
- It re-reads the frozen Patch 22.4.3.2 records of the selected candidate `confirm_c1`. There are no thermal runs,
  no fitting and no selection, and it changes no production code, semantics, frozen core or process record.
- The ledger (`docs/DECISIONS.md`, A25–A27) and `results/calibration/RESULTS.md` stay
  authoritative. Items that were not predeclared are flagged as exploratory, here and in `METHODS_MANIFEST.json`.
- **Held-out status.** The 8 A8 held-out members were opened by the 22.4.3.2 evaluation after its selection freeze
  (A8, A27). This package uses them only descriptively. Any later fitting or selection on them is no longer held-out
  validation.

The package answers four questions a committee asks:
- Was the study controlled? T1, T5, T6, T16, T17 and F4.
- Were calibration and validation independent? T3 with its data-use history, F1, the confound table (T18) and T19.
- Is it reproducible? The hashes, the scripts, D6 (the selection rebuilt from the records), T16 and this README.
- Is it honest about uncertainty? Intervals over coupons, T4/D7 accounting, T13 failure modes, the measurement floor
  (T10), the effective sample size (T12) and the sensitivity checks (T15).

## Contents

Pass 1 (core) and pass 2 (appendix) together cover all 41 items of the proposed list, plus the seven additions of
the plan (T17 register, data-use history, measurement floor, within-coupon power, confound table, synchronization
table, weighting and threshold sensitivity). `TABLES_AND_FIGURES.md` describes every table and figure in one line.

| Item | File(s) | Status |
|---|---|---|
| T1 definitions and conventions | `tables/T01_definitions.*` | conventions (A10, A20–A26) |
| T2 coupon roster | `tables/T02_coupon_roster.*` | record |
| T3 partition and per-coupon data-use history | `tables/T03_partition_and_data_use.*`, `tables/T03_partition.csv`, `registers/data_use_history.json` | record |
| T4 data accounting | `tables/T04_data_accounting.*` | record |
| T5 fixed model and numerical controls | `tables/T05_fixed_controls.*` | record, read from the code at build time |
| T6 candidate search | `tables/T06_candidate_search.*` | predeclared rule; committed values |
| T7 calibration performance | `tables/T07_calibration_performance.*` | point values: reading C; intervals exploratory |
| T8 held-out performance and reading V | `tables/T08_held_out_performance.*` | point ratios: reading V; intervals exploratory |
| T9 out-of-window performance and reading X | `tables/T09_out_of_window_performance.*` | Spearman values: reading X; intervals exploratory |
| T10 replicates and measurement floor | `tables/T10_replicates_and_measurement_floor.*`, `data/T10_*.csv` | exploratory |
| T11 process-response slopes | `tables/T11_process_slopes.*`, `data/T11_process_slopes.csv` | exploratory |
| T12 variance, effective sample size, within-coupon power | `tables/T12_variance_and_sample_size.*`, `data/T12_*.csv` | exploratory |
| T13 failure modes | `tables/T13_failure_modes.*` | descriptive |
| T14 measurement operators | `tables/T14_measurement_operators.*`, `data/T14_*.csv` | reading S and 22.3.8 readings; slopes exploratory |
| T15 sensitivity and robustness | `tables/T15_sensitivity.*`, `data/T15_*.csv` | exploratory |
| T16 provenance | `tables/T16_provenance.*` | record |

File: results/committee_package/tables/T02_coupon_roster.md
# Coupon roster

Every coupon, its process condition, and its role in the calibration study.

| Coupon | Acquired | P (W) | v (mm/s) | VED (J/mm3) | Replicate | A8 role | Analysis role (A25) | Tracks scored | Scored frames |
|---|---|---|---|---|---|---|---|---|---|
| 20260730:part_1 | 2026-07-30 | 140 | 850 | 68.6 | 0730/0731 pair | calibration | calibration | 51 | 1,056 |
| 20260730:part_2 | 2026-07-30 | 150 | 900 | 69.4 | 0730/0731 pair | held_out | in-window held out | 52 | 1,000 |
| 20260730:part_3 | 2026-07-30 | 160 | 950 | 70.2 | 0730/0731 pair | calibration | calibration | 52 | 964 |
| 20260730:part_4 | 2026-07-30 | 170 | 1,000 | 70.8 | 0730/0731 pair | held_out | in-window held out | 49 | 914 |
| 20260730:part_5 | 2026-07-30 | 180 | 1,050 | 71.4 | 0730/0731 pair | calibration | calibration | 52 | 869 |
| 20260730:part_6 | 2026-07-30 | 190 | 1,100 | 72.0 | 0730/0731 pair | calibration | calibration | 52 | 847 |
| 20260731:part_1 | 2026-07-31 | 140 | 850 | 68.6 | 0730/0731 pair | calibration | calibration | 53 | 1,115 |
| 20260731:part_2 | 2026-07-31 | 150 | 900 | 69.4 | 0730/0731 pair | held_out | in-window held out | 52 | 1,052 |
| 20260731:part_3 | 2026-07-31 | 160 | 950 | 70.2 | 0730/0731 pair | calibration | calibration | 52 | 971 |
| 20260731:part_4 | 2026-07-31 | 170 | 1,000 | 70.8 | 0730/0731 pair | held_out | in-window held out | 52 | 946 |
| 20260731:part_5 | 2026-07-31 | 180 | 1,050 | 71.4 | 0730/0731 pair | calibration | calibration | 52 | 896 |
| 20260731:part_6 | 2026-07-31 | 190 | 1,100 | 72.0 | 0730/0731 pair | calibration | calibration | 52 | 856 |
| 20260904:part_1 | 2026-09-04 | 140 | 600 | 97.2 | single | calibration | out, examined | 52 | 1,518 |
| 20260904:part_2 | 2026-09-04 | 140 | 1,000 | 58.3 | single | held_out | out, blind | 52 | 936 |
| 20260904:part_3 | 2026-09-04 | 140 | 1,400 | 41.7 | single | calibration | out, examined | 51 | 648 |
| 20260904:part_4 | 2026-09-04 | 180 | 600 | 125.0 | single | calibration | out, examined | 52 | 1,611 |
| 20260904:part_5 | 2026-09-04 | 180 | 1,000 | 75.0 | single | held_out | in-window held out | 52 | 884 |
| 20260904:part_6 | 2026-09-04 | 180 | 1,400 | 53.6 | single | calibration | out, examined | 52 | 657 |
| 20260910:part_1 | 2026-09-10 | 140 | 700 | 83.3 | single | calibration | calibration | 53 | 1,369 |
| 20260910:part_2 | 2026-09-10 | 160 | 700 | 95.2 | single | held_out | out, blind | 52 | 1,313 |
| 20260910:part_3 | 2026-09-10 | 180 | 700 | 107.1 | single | calibration | out, examined | 52 | 1,376 |
| 20260910:part_4 | 2026-09-10 | 140 | 1,200 | 48.6 | single | calibration | out, examined | 51 | 776 |
| 20260910:part_5 | 2026-09-10 | 160 | 1,200 | 55.6 | single | held_out | out, blind | 52 | 776 |
| 20260910:part_6 | 2026-09-10 | 180 | 1,200 | 62.5 | single | calibration | out, examined | 52 | 779 |

**Notes.**

- P, v and spot size (0.08 mm for all) are the read-only A17 record; VED is computed with hatch 0.080 mm and layer 0.030 mm and reproduces the record's rounded values.
- Set designs (dataset manifest): 20260730 candidate_replicate_set_A_diagonal_development_locus; 20260731 candidate_replicate_set_B_existing_accepted_locus; 20260904 speed_sweep; 20260910 power_sweep.
- All observations are from layer 53. Each coupon has 54 scan tracks in the layer.

File: results/committee_package/tables/T07_calibration_performance.md
# Calibration performance

Calibration fit of the selected candidate on its 9 calibration coupons.

| Level / unit | VED | Coupons / tracks / frames | Camera H × W (µm) | Model H × W (µm, pool frames) | H ratio | W ratio | e_H | e_W | J | No-pool frames | CI unit |
|---|---|---|---|---|---|---|---|---|---|---|---|
| **Pooled calibration** | – | 9 / 469 / 8,943 | 93 × 72 | 167 × 54 | 1.76 [1.72, 1.83] | 0.75 [0.73, 0.81] | 0.651 [0.594, 0.689] | 0.416 [0.353, 0.489] | 0.298 [0.246, 0.351] | 16 | coupons |
| set 20260730 | – | 4 / 207 / 3,736 | 94 × 72 | 165 × 53 | 1.74 [1.71, 1.77] | 0.73 [0.72, 0.74] | 0.573 [0.560, 0.586] | 0.347 [0.340, 0.353] | 0.224 [0.219, 0.230] | 0 | coupons |
| set 20260731 | – | 4 / 209 / 3,838 | 94 × 72 | 163 × 53 | 1.73 [1.71, 1.76] | 0.74 [0.74, 0.75] | 0.687 [0.647, 0.724] | 0.514 [0.456, 0.566] | 0.368 [0.313, 0.422] | 16 | coupons |
| set 20260910 | – | 1 / 53 / 1,369 | 89 × 72 | 177 × 61 | 1.96 [1.88, 2.03] | 0.88 [0.86, 0.90] | 0.718 [0.683, 0.752] | 0.309 [0.250, 0.385] | 0.306 [0.272, 0.351] | 0 | tracks |
| P140_V850 (2 coupons) | 68.6 | 2 / 104 / 2,171 | 82 × 70 | 143 × 50 | 1.69 [1.66, 1.73] | 0.73 [0.72, 0.74] | 0.658 [0.561, 0.770] | 0.489 [0.368, 0.627] | 0.336 [0.228, 0.494] | 7 | tracks |
| P160_V950 (2 coupons) | 70.2 | 2 / 104 / 1,935 | 90 × 72 | 162 × 52 | 1.76 [1.72, 1.81] | 0.74 [0.73, 0.75] | 0.637 [0.567, 0.729] | 0.431 [0.347, 0.550] | 0.296 [0.223, 0.415] | 3 | tracks |
| P180_V1050 (2 coupons) | 71.4 | 2 / 104 / 1,765 | 101 × 73 | 180 × 55 | 1.77 [1.73, 1.81] | 0.75 [0.74, 0.76] | 0.597 [0.560, 0.636] | 0.370 [0.344, 0.409] | 0.247 [0.218, 0.283] | 2 | tracks |
| P190_V1100 (2 coupons) | 72.0 | 2 / 104 / 1,703 | 107 × 75 | 191 × 56 | 1.74 [1.70, 1.78] | 0.74 [0.74, 0.75] | 0.637 [0.546, 0.750] | 0.454 [0.357, 0.581] | 0.306 [0.215, 0.449] | 4 | tracks |
| P140_V700 (1 coupon) | 83.3 | 1 / 53 / 1,369 | 89 × 72 | 177 × 61 | 1.96 [1.88, 2.03] | 0.88 [0.86, 0.90] | 0.718 [0.683, 0.752] | 0.309 [0.250, 0.385] | 0.306 [0.272, 0.351] | 0 | tracks |
| 20260730:part_1 | 68.6 | 1 / 51 / 1,056 | 82 × 70 | 143 × 50 | 1.69 [1.65, 1.74] | 0.72 [0.71, 0.73] | 0.554 [0.511, 0.605] | 0.356 [0.340, 0.372] | 0.217 [0.197, 0.244] | 0 | tracks |
| 20260730:part_3 | 70.2 | 1 / 52 / 964 | 90 × 72 | 162 × 52 | 1.77 [1.72, 1.84] | 0.73 [0.72, 0.75] | 0.588 [0.549, 0.633] | 0.341 [0.329, 0.355] | 0.231 [0.210, 0.258] | 0 | tracks |
| 20260730:part_5 | 71.4 | 1 / 52 / 869 | 101 × 74 | 180 × 55 | 1.77 [1.72, 1.84] | 0.74 [0.73, 0.76] | 0.585 [0.540, 0.635] | 0.339 [0.325, 0.353] | 0.228 [0.203, 0.260] | 0 | tracks |
| 20260730:part_6 | 72.0 | 1 / 52 / 847 | 107 × 75 | 191 × 55 | 1.74 [1.70, 1.82] | 0.74 [0.72, 0.76] | 0.566 [0.516, 0.625] | 0.351 [0.332, 0.370] | 0.222 [0.192, 0.261] | 0 | tracks |
| 20260731:part_1 | 68.6 | 1 / 53 / 1,115 | 82 × 69 | 143 × 50 | 1.69 [1.65, 1.75] | 0.74 [0.72, 0.74] | 0.747 [0.574, 0.936] | 0.594 [0.380, 0.814] | 0.455 [0.241, 0.769] | 7 | tracks |
| 20260731:part_3 | 70.2 | 1 / 52 / 971 | 90 × 72 | 163 × 52 | 1.75 [1.68, 1.83] | 0.74 [0.73, 0.76] | 0.684 [0.558, 0.846] | 0.506 [0.355, 0.697] | 0.362 [0.222, 0.599] | 3 | tracks |
| 20260731:part_5 | 71.4 | 1 / 52 / 896 | 100 × 73 | 180 × 55 | 1.77 [1.72, 1.83] | 0.75 [0.74, 0.77] | 0.609 [0.553, 0.671] | 0.400 [0.352, 0.467] | 0.265 [0.218, 0.331] | 2 | tracks |
| 20260731:part_6 | 72.0 | 1 / 52 / 856 | 107 × 75 | 191 × 56 | 1.73 [1.69, 1.78] | 0.75 [0.74, 0.75] | 0.700 [0.539, 0.890] | 0.538 [0.365, 0.743] | 0.390 [0.214, 0.670] | 4 | tracks |
| 20260910:part_1 | 83.3 | 1 / 53 / 1,369 | 89 × 72 | 177 × 61 | 1.96 [1.88, 2.03] | 0.88 [0.86, 0.90] | 0.718 [0.683, 0.752] | 0.309 [0.250, 0.385] | 0.306 [0.272, 0.351] | 0 | tracks |

**Notes.**

- Pooled values equal the evaluate manifest (`calibration_score_selected`) exactly: J 0.298, e_H 0.651, e_W 0.416.
- Ratios are model/camera medians over pooled scored frames (no-pool frames included as floored zeros); µm sizes are medians at the nominal 8 µm/px (A24), model sizes over frames with a predicted pool.
- CI unit 'coupons': coupons resampled within the group (9 coupons; with 4 or fewer coupons the interval is coarse). 'tracks': tracks resampled within each coupon, so the interval reflects within-coupon sampling only. 95 % percentile, 4,000 replicates.
- Acquisition-set rows apply the same hierarchy to that set's calibration coupons (replicate groups 0730, 0731; 0910 is the off-line P140_V700 coupon).
- Coverage is 1.000 for every coupon (T4).

File: results/committee_package/tables/T16_provenance.md
# Provenance

Where every number in the package comes from: the Patch 22.4.3.2 stages and this package.

## Patch 22.4.3.2 stages

| Stage | Scope | Code commit (date) | Evidence committed | Clean tree | Policy / semantics / rule / objective | Workers | Units run / reused | Wall time | Python / numpy | Held-out coupons read | Fitting or selection | Manifest sha256 |
|---|---|---|---|---|---|---|---|---|---|---|---|---|
| smoke | smoke gate: one unit (anchor_center x 20260730:part_1) | `bebec6d` 2026-10-15 | `78dc07d` 2026-10-15 | yes | 22.3.7 / 22.3.7 / 22.3.7 / 22.4.3.2 | 1 (serial) | 1 / 0 | 0.10 h | 3.13.15 / 2.5.4 | 0 | no | `81cbb95bfcf2` |
| calibrate | 17 frozen design candidates x 9 calibration coupons | `78dc07d` 2026-10-15 | `d01ac72` 2026-10-16 | yes | 22.3.7 / 22.3.7 / 22.3.7 / 22.4.3.2 | 4 (spawn) | 153 / 0 | 5.93 h | 3.13.15 / 2.5.4 | 0 | scores only | `a3b79d44c099` |
| confirm | 2 confirmation candidates x 9 calibration coupons | `ec53a55` 2026-10-16 | `d01ac72` 2026-10-16 | yes | 22.3.7 / 22.3.7 / 22.3.7 / 22.4.3.2 | 4 (spawn) | 9 / 9 | 0.63 h | 3.13.15 / 2.5.4 | 0 | surrogate proposal and scores | `8720905b616f` |
| freeze | selection freeze (no thermal run) | `ec53a55` 2026-10-16 | `d01ac72` 2026-10-16 | – | – / – / – / 22.4.3.2 | – | – | – | – | 0 | selection (lowest measured J) | `43184dff94c9` |
| evaluate | c1 on 24 coupons, c2 on the 15 evaluation coupons | `2fdc58c` 2026-10-16 | `a7031e0` 2026-10-16 | yes | 22.3.7 / 22.3.7 / 22.3.7 / 22.4.3.2 | 4 (spawn) | 39 / 0 | 2.31 h | 3.13.15 / 2.5.4 | 8 | no | `d4408c946847` |
| synthetic | reading S: synthetic camera on the c1 fields (no thermal run) | `2fdc58c` 2026-10-16 | `a7031e0` 2026-10-16 | yes | – / – / – / – | 4 (spawn) | 24 / – | 0.07 h | 3.13.15 / 2.5.4 | 8 | T150 fixed on calibration coupons only | `5384bfacab64` |

## This package

| Item | Value |
|---|---|
| Package | results/committee_package, passes 1 and 2 |
| Candidate | confirm_c1 (frozen; selection freeze 754e2a4a5b62) |
| Thermal runs, fitting, selection | none, none, none |
| Semantic versions | production_hw_association_policy_version 22.3.7, production_hw_semantics_version 22.3.7, scored_frame_rule_version 22.3.7, objective_contract_version 22.4.3.2 |
| Bootstrap | percentile, 4,000 replicates, seed 20261019, families 1-8 (METHODS_MANIFEST.json) |
| Environment | tables and data: .venv (requirements.lock.txt); figures: .venv-analysis = the lock + matplotlib (requirements.analysis.txt) |
| Workers | single process (no thermal work units, A19 does not apply) |
| Verification | evaluate manifest 174 values (max diff 0.0e+00); synthetic manifest 108 values (max diff 0.0e+00); 22.3.6 sync audit 96 values; selection reconstruction PASS; calibrate and confirm unit files 171 sha256-checked |
| Held-out access | the 8 A8 held-out coupons are read from the 22.4.3.2 evaluate records (opened after the freeze, A8, A27), descriptively |
| Reproduction | run_all.py; compare OUTPUT_SHA256SUMS.txt (byte-identical between builds) |

**Notes.**

- Each stage's manifest records its code commit, a clean working tree, the semantic versions, the worker count and start method (4 spawn workers for every multi-unit stage, A19; the one-unit smoke gate ran serially), the runtime and the held-out members it read. No stage dispatched the 272-unit campaign, changed production semantics or lifted the dispatch lock.
- Held-out access: none of the 8 A8 held-out coupons was read before the freeze (smoke, calibrate, confirm, freeze: 0); the evaluate stage read all 8 after the committed freeze, and reading S rendered them afterwards at the T150 fixed on calibration coupons.
- Fixed controls identical in every stage manifest: yes (beam_share_floor, coverage_floor, pixel_floor, window_cells, objective_contract_version, production_hw_association_policy_version, production_hw_semantics_version, scored_frame_rule_version, design_sha256, objective_module_sha256, plan_sha256).
- Test status: each patch stage was gated on the full test suite (implementation report); the package's own checks are in `tests/test_committee_package.py`, and the suite result at the package commit is in the README. The build itself never runs tests, so this table stays byte-identical between builds.
- Run-specific facts (build time, git head, runtime, input hashes) are in `PROVENANCE.json`; output hashes in `OUTPUT_SHA256SUMS.txt`.

File: results/committee_package/tables/T17_predeclared_criteria.md
# Predeclared criteria

Every gate and reading that was fixed before its data were read, with when it was written, what had been seen, and what it found.

| ID | Kind | Criterion | Threshold | Written (commit, date) | Ordering evidence | Data seen when written | Evaluated | Outcome | Status |
|---|---|---|---|---|---|---|---|---|---|
| 22.3.7-SA1 | gate | Stage A completeness: every scored frame returned, zero FAIL rows, on the ten 22.3.6 units under semantics 22.3.7. | all frames returned; FAIL rows = 0 | `c2901c3` 2026-10-14 01:45 | git (plan committed before the Stage A runs; first attempt 9367868, pass df4493a) | 22.3.6 census telemetry of the ten Stage-A units (20260730 parts 1 and 3); no held-out member | `df4493a` 2026-10-14 14:55 | PASS_PATCH_22_3_7_STAGE_A_COMPLETE (second attempt; the first exposed a wiring bug, fixed at 9367868 with no semantics change) | pass |
| 22.3.7-SA2 | gate | Census prediction check: the production outcome equals the beam-share rule evaluated offline on the census telemetry at the 2 % floor, and every selected frame's H/W equals the census H/W of the predicted component exactly. | 0 mismatches (plan: 11,165 frames; 10,100 remain scored after the A22 rule) | `c2901c3` 2026-10-14 01:45 | git | 22.3.6 census (the rule was designed on it, ledger A21) | `df4493a` 2026-10-14 14:55 | 10,100 of 10,100 status matches and exact H/W matches; 0 mismatches | pass |
| 22.3.7-SA3 | gate | Per-candidate coverage and a finite partial objective for all five Stage-A candidates, including anchor_t_min. | coverage expected 100 % of interior frames; objective finite | `c2901c3` 2026-10-14 01:45 | git | 22.3.6 census | `df4493a` 2026-10-14 14:55 | all five candidates at 100 % coverage with finite objectives | pass |
| 22.3.7-CONV | convention | Scoring conventions used by every later comparison: beam-share association floor 2 % (D3), NO_LASER_ASSOCIATED_MELT scored as H = W = 0 (D1), first and last eligible frame of each track not scored (D2), coverage floor 95 % per coupon (D3), undefined frames excluded and counted, never fabricated. | floor 0.02; coverage 0.95 | `c2901c3` 2026-10-14 01:45 | git: fixed before any 22.3.8 or 22.4.3.2 run; D3 chose the floor inside the census's measured 0.5-10 % plateau | 22.3.6 census (20260730 parts 1 and 3) | – | applied unchanged in 22.3.8 and 22.4.3.2 to calibration and held-out coupons alike | convention |
| 22.3.8-S0..S4/C1..C5 | reading | Step 0 camera-side reading: S0 coaxial (centroid IQR <= 1.5 px), S1 saturated, S2 shape invariant across thresholds, S3 no pool-like speed scaling, S4 faint wake (wing <= 15 %); contradictions C1-C5. All-S supports H-core; any C stops; otherwise mixed. | as listed in the plan (e.g. S3: 95 % CI upper bound of the ln(H/W)-ln v slope < 0.25; C4: that CI contains +0.5) | `669f2fd` 2026-10-14 17:21 | plan_text: 'fixed 2026-10-14, before the 16-member run'; first committed together with the Step-0 result. The C5 test was amended before the run (plan lines 98-101). | spot check of 20260730 part 1 (layers 52-53); a discarded first pass pooled the whole 20260730 layer-53 file, which includes held-out parts 2 and 4 (disclosed in the plan); Patch 21.3 characterization summaries | `669f2fd` 2026-10-14 17:21 | MIXED_DISCUSS_WITH_OWNER: S0-S3 hold, S4 fails narrowly (wing 0.18 at P180_V700), no C holds | partial |
| 22.3.8-G1..G5 | gate | Step 1 field-capture regression gate on anchor_center x 20260730:part_1: G1 counts, G2 bit-identical to Stage A, G3 re-measured fields reproduce H/W, G4 centres equal census telemetry, G5 frozen core, lock and suite. | all five hold; any failure stops the patch | `f430906` 2026-10-14 17:40 | plan_text: the gate text was first committed together with its PASS result | Stage-A reference records of the same unit | `f430906` 2026-10-14 17:40 | PASS | pass |
| 22.3.8-CAPTURE2 | gate | Step 2 replay capture gate: G1 and G3 on every unit (24 units, 16 calibration members plus corners), G2/G4 where references exist. | requested = returned = captured; re-measurement bit-identical | `f430906` 2026-10-14 17:40 | git (the 'G1 and G3 on every unit' text entered the plan at f430906, before the replay commit 421fe34) | as 22.3.8-S0..S4 | `421fe34` 2026-10-14 19:21 | PASS: 25,176 frames requested = returned = captured | pass |
| 22.3.8-R | reading | Step 3 synthetic camera: match criteria M1 shape, M2 size, M3 family spacing, M4 saturation, M5 trends; R-a all hold for some case and T150; R-b no case and T150 meets M1 at 150 together with M2; R-c otherwise. | M1 median ratio in [0.87, 1.15]; M2 in [0.8, 1.25] for >= 12 of 16 members; synthetic coverage >= 95 % | `b9a69da` 2026-10-14 18:28 | git (approved before the Step-2 replay commit 421fe34 and before analysis code 2d45b0d) | Step 0 camera results on the 16 A8 calibration members; no Step-2 field data | `16ef975` 2026-10-14 20:21 | R-b (stop and reconsider): the model's hot zone is too elongated | not_met |
| 22.3.8-Q | reading | Step 4 sensitivity map over the 17 frozen design points on the four corners: Q-a some candidate meets S-core and has an L median in [0.87, 1.15]; Q-b none; Q-c one of the two. Consistency check: Step-2 candidates reproduce their Step-3 L medians within 0.01. | S-core: M1 at 150 in [0.87, 1.15], M2 >= 3 of 4, coverage >= 95 %; L median in [0.87, 1.15] | `a0703ef` 2026-10-14 20:29 | git (approved before the replay commit 0b20bad) | Step 0-3 results on the 16 A8 calibration members, including the corners 20260904 parts 1, 3, 4, 6 | `3fb2150` 2026-10-14 23:46 | Q-b: the A9 box does not reach the camera; consistency check passed | not_met |
| 22.4.3.2-CONTRACT | convention | Window [65, 85] J/mm3, data roles (9 calibration, 5 in-window held out, 7 examined, 3 blind), objective contract 22.4.3.2 (log-ratio, 1 px floor, equal weights, A10 hierarchy). | VED = P / (v * 0.080 * 0.030) | `1b32171` 2026-10-15 15:25 | git (before the smoke gate 78dc07d and every calibration run) | the 16 A8 calibration members through 22.3.8; the window was chosen after the O13 diagnostic (A25 caveat); held-out members unopened | – | applied unchanged | convention |
| 22.4.3.2-SMOKE | gate | Smoke unit anchor_center x 20260730:part_1 reproduces the 22.3.7 Stage-A frame records bit for bit and its pixel objective; full suite; frozen core 8 of 8; lock None. | bit-identical records; all checks pass | `1b32171` 2026-10-15 15:25 | git | Stage-A reference records | `78dc07d` 2026-10-15 16:00 | PASS_PATCH_22_4_3_2_SMOKE_GATE | pass |
| 22.4.3.2-SEL | criterion | Selection by the lowest measured J among all evaluated candidates (never by surrogate prediction); near-best set J <= 1.10 J_min; ties by the lower peak-above-boiling fraction; confirmation c1 = surrogate minimizer, c2/c3 along a flat valley at 1.10 J_min. | near-best factor 1.10; flat valley: eigenvalue <= 10 % of the largest | `1b32171` 2026-10-15 15:25 | git | as 22.4.3.2-CONTRACT | `d01ac72` 2026-10-16 14:33 | selected confirm_c1 (J 0.2981); near-best and E-set {confirm_c1, confirm_c2} | pass |
| 22.4.3.2-DEV-c2 | deviation | Post-data fix of the flat-valley walk: a level point within the plan's existing 0.05 coded tolerance of the box is projected onto it, so c2 runs as the plan's wording intends. | unchanged (0.05 coded proximity tolerance from the plan) | `ec53a55` 2026-10-16 13:54 | deviation: made after the calibrate and first confirm data were read, before the freeze; no held-out member read | calibrate (153 units) and confirm_c1 on the 9 calibration members | `d01ac72` 2026-10-16 14:33 | c2 ran and entered the near-best set; selection unchanged (confirm_c1 before and after). First freeze kept in evidence/pre_fix/ (sha256 51712a50...) | deviation |
| 22.4.3.2-C | reading | Reading C (descriptive): C-interior or C-edge; edge if any /coded x_i/ >= 0.9 or the guard value >= 0.9025. | /x_i/ >= 0.9 or guard >= 0.9025 | `1b32171` 2026-10-15 15:25 | git | as 22.4.3.2-CONTRACT | `d01ac72` 2026-10-16 14:33 | C_EDGE: t and eta at their bounds; guard 0.724 (not at edge); box not widened; owner declined a probe below t = -3 | descriptive |
| 22.4.3.2-FREEZE | gate | Selection freeze committed before any held-out member is read; the runner refuses held-out members unless the evaluate stage is requested with a committed freeze of matching hash. | held_out_members_read_before_freeze = [] | `1b32171` 2026-10-15 15:25 | git; enforced in code (require_stage_members) and recorded in the manifests | as 22.4.3.2-CONTRACT | `d01ac72` 2026-10-16 14:33 | freeze sha256 43184dff...92a8 (content 754e2a4a...); held_out_members_read_before_freeze = []; evaluate guardrail held_out_used_after_committed_freeze_only = true | pass |
| 22.4.3.2-V | reading | Reading V: e_Q(held out) / e_Q(calibration) for Q in {H, W}, each over its own conditions with the same hierarchy. V-pass both <= 1.25; V-partial exactly one; V-fail neither. 20260904:part_5 also reported alone. | ratio <= 1.25 | `1b32171` 2026-10-15 15:25 | git (held-out members first read by the evaluate stage at 2fdc58c, after the freeze) | as 22.4.3.2-CONTRACT; held-out unopened | `a7031e0` 2026-10-16 18:17 | V_PASS: ratios H 1.03, W 1.02; 20260904:part_5 alone 1.15 and 0.92 (also V_PASS) | pass |
| 22.4.3.2-X1 | criterion | X1: median r_W rises with VED across the 10 out-of-window coupons, and W is over-predicted at >= 95 J/mm3 and under-predicted at <= 62.5 J/mm3. | Spearman rho >= 0.6 and the sign pattern | `1b32171` 2026-10-15 15:25 | git; the expectation was written from the 22.3.8 anchor_center liquidus ratios before any 22.4.3.2 run | anchor_center liquidus ratios on the 7 examined coupons (22.3.8 Step 3); blind coupons unopened | `a7031e0` 2026-10-16 18:17 | does not hold: rho 0.964 but the sign rule fails (20260910:part_3 -1 %, 20260910:part_2 -5 % under at >= 95 J/mm3) | not_met |
| 22.4.3.2-X2 | criterion | X2: median r_H rises with VED across the 10 out-of-window coupons. | Spearman rho >= 0.6 | `1b32171` 2026-10-15 15:25 | git | as 22.4.3.2-X1 | `a7031e0` 2026-10-16 18:17 | holds: rho 0.976. Combined reading X_PARTIAL | pass |
| 22.4.3.2-S | reading | Reading S (descriptive): synthetic camera at 850 nm, uniform emissivity, sigma in {0, 2} px; T150 fixed once on the 9 calibration members (closest approach with coverage >= 95 %), then applied unchanged. | none (descriptive) | `1b32171` 2026-10-15 15:25 | git (stage code b2fd78a committed before held-out data were read) | as 22.4.3.2-CONTRACT | `a7031e0` 2026-10-16 18:17 | T150 1950 K (sigma 0) and 1825 K (sigma 2); no fixed operator follows the camera across VED | descriptive |
| 22.4.3.2-COV | gate | A23 coverage floor on every scored coupon, calibration and held out alike. | coverage >= 0.95 per coupon | `c2901c3` 2026-10-14 01:45 | git | 22.3.6 census | `a7031e0` 2026-10-16 18:17 | all 24 coupons at coverage 1.000 for confirm_c1 | pass |

**Notes.**

- One row per gate, reading, criterion or scoring convention that was fixed before the data it judges were read.
- ordering_evidence says how the 'before' is established: 'git' when the commit that wrote the criterion precedes the commit that ran or read the data; 'plan_text' when the criterion was first committed together with its result, so only the plan's own statement dates it.
- status: pass / not_met / partial / descriptive (no pass or fail by design) / convention (fixed rule, not a test) / deviation (a change made after data were read).
- Commit dates are local time (-0700). The ledger docs/DECISIONS.md is authoritative where a patch document disagrees.
- Counts: convention 2, descriptive 2, deviation 1, not_met 3, partial 1, pass 11.
- Source: `registers/predeclared_criteria.json` (each row cites file and line).

File: results/committee_package/tables/T18_confounds.md
# Confounds

Design features that cannot be separated from the effects reported.

| Confound | What is confounded | Check (computed) | Consequence for the readings | Source |
|---|---|---|---|---|
| Part number and condition (July sets) | In 20260730 and 20260731 each part number carries the same P/v in both sets, so plate position, part number and condition move together; a replicate pair differs only by acquisition day. | part number fixes the condition in both July sets: True | Position-on-plate effects cannot be separated from condition effects; replicate differences (0730 vs 0731) are day effects, not independent position replicates. | docs/reference/LPBF_Process_Parameters.csv (A17) |
| Part position and condition (September sets) | In 20260904 and 20260910 each part is a distinct condition, built once. | six distinct conditions per September set: {'20260904': True, '20260910': True} | No within-set replicate exists outside July; a single coupon carries each September condition. | A17 |
| Scan order within the layer and condition | The six coupons of a set are scanned one after another in a fixed part order, so each condition occupies one time slot in the layer; in July both days use the same order, so a replicate pair shares its slot. | scan order of parts (first laser-on camera frame): 20260730 6 3 5 2 4 1; 20260731 6 3 5 2 4 1; 20260904 1 2 3 4 5 6; 20260910 1 2 3 4 5 6 | Effects of time in the layer (chamber or plate heating, spatter, gas flow) cannot be separated from condition. In 20260904 the 140 W parts precede the 180 W parts; in 20260910 the 700 mm/s parts precede the 1200 mm/s parts. | Patch 21.3 characterization frame_observations.csv (laser-on frame ranges) |
| Campaign, sync convention and VED range | July (0730, 0731) and September (0904, 0910) differ in acquisition day, sync-anchor convention (O11: first bright frame at laser-on vs about 10 rows before; resample factor 1.1 vs 0.8) and design (July a diagonal locus, September factorial sweeps). | VED range July 68.6-72.0, September 41.7-125.0 J/mm3 | Everything learned about the VED, power and speed response outside 68.6-72 J/mm3 comes from the September campaign alone; a campaign effect cannot be separated from it. 20260904:part_5, the only off-line in-window held-out coupon, is also the only September coupon in the window apart from 20260910:part_1. | docs/DECISIONS.md O11; docs/patches/22.3.6/PATCH_22_3_6_SYNC_AUDIT_FINDINGS.md |
| Calibration design collinearity | Eight of the nine calibration members lie on one P/v line (68.6-72.0 J/mm3). | 8 of 9 on the July line; corr(ln P, ln v) over the 9 = 0.923 | Inside the window, power and speed effects are not separable (T11 in-window P/v slopes are not identified); in-window validation of P150_V900 and P170_V1000 is close to interpolation (A25 caveat). | A25; T11 |
| Track order, position in the coupon and time in the layer | Tracks are scanned in order, so track number is also position across the coupon and elapsed time (heat build-up). | Spearman(track order, camera H) on in-window coupons 0.73 to 0.97; model H -0.36 to 0.15 (interior tracks with >= 10 scored frames) | The camera blob grows through the layer while the model's pool does not; whether this is heat build-up, a threshold (brightness) effect or position cannot be separated. Exploratory, not predeclared. | docs/analysis/22.4.3.2_per_coupon_per_track/PER_COUPON_PER_TRACK_SUMMARY.md 5.1; D2 |
| Acquisition day and end-of-track pool loss | In the window, frames without a predicted pool occur only on 20260731 coupons and at the last scored frame of a track. | 27 in-window no-pool frames; all on 20260731: True; at the last scored frame: 27; by set and position: {'20260731:last_scored': 27} | Part of the 0731 vs 0730 error difference is this day-specific track-end effect, not condition; its cause (timing at track ends is a candidate) is not established. | PER_COUPON_PER_TRACK_SUMMARY.md 5.2; D7 |
| Examined vs blind and distance from the window | The 3 blind out-of-window coupons lie nearer the window than most of the 7 examined ones. | VED distance outside [65, 85]: examined [2.5, 11.4, 12.2, 16.4, 22.1, 23.3, 40.0], blind [6.7, 9.4, 10.2] J/mm3 | Lower error on the blind group reflects VED distance, not blindness; group comparisons must be read against VED (A27, results report 4). | A25; T9 (pass 2); D3 |

**Notes.**

- Listed, not resolved. None of these changes a predeclared reading; they bound how the readings can be interpreted.
- Computed checks: `data/confound_checks.json`.

File: results/committee_package/tables/T19_synchronization.md
# Synchronization quality

How each coupon's camera frames were tied to its process rows.

| Coupon | Role | Campaign | Raw (layer) | Sync-mapped | Laser-on | Eligible | Tracks | First frame at track start | Rising-edge anchor (first) | Falling-edge anchor (last) | Rows after start / before end (median) | Single / short (< 4) tracks | Row maps back to frame |
|---|---|---|---|---|---|---|---|---|---|---|---|---|---|
| 20260730:part_1 | calibration | July | 14,026 | 1,675 | 1,162 | 1,162 | 54 | 100 % | 100 % | 0 % | 0 / 22 | 2 / 4 | 100.0 % |
| 20260730:part_2 | in-window held out | July | 14,026 | 3,125 | 1,108 | 1,108 | 54 | 100 % | – | – | 0 / 23 | 0 / 3 | 100.0 % |
| 20260730:part_3 | calibration | July | 14,026 | 3,076 | 1,071 | 1,071 | 54 | 100 % | 100 % | 0 % | 0 / 23 | 1 / 4 | 100.0 % |
| 20260730:part_4 | in-window held out | July | 14,026 | 1,917 | 1,019 | 1,019 | 54 | 100 % | – | – | 0 / 22 | 3 / 6 | 100.0 % |
| 20260730:part_5 | calibration | July | 14,026 | 2,148 | 976 | 976 | 54 | 100 % | 100 % | 0 % | 0 / 22 | 1 / 4 | 100.0 % |
| 20260730:part_6 | calibration | July | 14,026 | 2,015 | 954 | 954 | 54 | 100 % | 100 % | 0 % | 0 / 22 | 1 / 4 | 100.0 % |
| 20260731:part_1 | calibration | July | 14,657 | 1,751 | 1,221 | 1,221 | 53 | 100 % | 100 % | 0 % | 0 / 20 | 0 / 2 | 99.9 % |
| 20260731:part_2 | in-window held out | July | 14,657 | 3,190 | 1,160 | 1,160 | 54 | 100 % | – | – | 0 / 24 | 0 / 4 | 100.0 % |
| 20260731:part_3 | calibration | July | 14,657 | 3,151 | 1,078 | 1,078 | 54 | 100 % | 100 % | 0 % | 0 / 22 | 1 / 4 | 100.0 % |
| 20260731:part_4 | in-window held out | July | 14,657 | 2,176 | 1,053 | 1,053 | 54 | 100 % | – | – | 0 / 22 | 1 / 4 | 100.0 % |
| 20260731:part_5 | calibration | July | 14,657 | 2,171 | 1,003 | 1,003 | 54 | 100 % | 100 % | 0 % | 0 / 19 | 1 / 4 | 100.0 % |
| 20260731:part_6 | calibration | July | 14,657 | 2,156 | 963 | 963 | 54 | 100 % | 100 % | 0 % | 0 / 21 | 1 / 4 | 100.0 % |
| 20260904:part_1 | out, examined | September | 14,369 | 3,363 | 1,626 | 1,626 | 54 | 0 % | 0 % | 100 % | 14 / 9 | 0 / 2 | 100.0 % |
| 20260904:part_2 | out, blind | September | 14,369 | 2,191 | 1,043 | 1,043 | 54 | 0 % | – | – | 13 / 9 | 1 / 4 | 99.7 % |
| 20260904:part_3 | out, examined | September | 14,369 | 2,185 | 755 | 755 | 54 | 0 % | 0 % | 98 % | 12 / 9 | 1 / 4 | 95.8 % |
| 20260904:part_4 | out, examined | September | 14,369 | 3,184 | 1,719 | 1,719 | 54 | 0 % | 0 % | 100 % | 11 / 9 | 0 / 2 | 100.0 % |
| 20260904:part_5 | in-window held out | September | 14,369 | 2,108 | 992 | 992 | 54 | 0 % | – | – | 14 / 9 | 0 / 3 | 100.0 % |
| 20260904:part_6 | out, examined | September | 14,369 | 1,275 | 765 | 763 | 53 | 0 % | 0 % | 100 % | 12 / 9 | 0 / 5 | 99.7 % |
| 20260910:part_1 | calibration | September | 15,289 | 3,173 | 1,477 | 1,477 | 54 | 0 % | 0 % | 98 % | 12 / 9 | 0 / 2 | 99.9 % |
| 20260910:part_2 | out, blind | September | 15,289 | 3,120 | 1,421 | 1,421 | 54 | 0 % | – | – | 14 / 9 | 0 / 2 | 100.0 % |
| 20260910:part_3 | out, examined | September | 15,289 | 3,179 | 1,484 | 1,484 | 54 | 0 % | 0 % | 100 % | 10 / 9 | 0 / 3 | 100.0 % |
| 20260910:part_4 | out, examined | September | 15,289 | 2,168 | 883 | 883 | 54 | 0 % | 0 % | 100 % | 12 / 9 | 1 / 4 | 97.3 % |
| 20260910:part_5 | out, blind | September | 15,289 | 2,192 | 884 | 884 | 54 | 0 % | – | – | 12 / 9 | 0 / 4 | 99.7 % |
| 20260910:part_6 | out, examined | September | 15,289 | 1,395 | 886 | 885 | 53 | 2 % | 0 % | 100 % | 13 / 9 | 0 / 3 | 100.0 % |

**Notes.**

- Sync method: robust augmented hierarchical six-group edge matching with piecewise interpolation through gige_time (version 3.2.0-robust-augmented-earlystop), the same for all 24 coupons. Timestamps strictly increasing and no out-of-range or repeated mapped rows in every coupon: yes.
- Raw frames are the whole layer's camera stream shared by a set's six coupons; sync-mapped are those mapped to this coupon's process rows.
- Anchor convention (ledger O11): in July the first eligible frame of a track maps to the track's first powered row (100 % of tracks), on the rising-edge anchor; in September the first frame maps a median 10–14 rows after the start and the last frame 9 rows before the end, on the falling-edge anchor. The convention is campaign-wide and confounded with acquisition day (confound table).
- The track-start and track-end mapping was recomputed here from the characterization files for all 24 coupons; for the 16 A8 calibration members it equals the Patch 22.3.6 audit (96 values). The 8 held-out coupons were not in that audit (it read calibration members only), so their anchor fractions are not available; their start and end mapping follows their campaign.
- Row maps back to frame: share of scored frames whose mapped process row maps back to the same camera frame (22.4.3.2 reading S): 95.8–100.0 %.
