Repository: szorn0743/lpbf-meltpool-thermal-model

# Reduced-order thermal simulation for laser powder bed fusion

Code and records for the master's thesis *Reduced Order Thermal Simulation for Laser Powder Bed Fusion* (Samuel Henry
Zorn, M.S. Mechanical Engineering, San Diego State University, 2026).

## Results in brief

The calibrated parameter set is `confirm_c1` (absorptivity coordinate t = −3, liquid-conductivity factor ck = 2.418,
directional factor η = 0), selected on 9 coupons in the 65–85 J/mm³ energy-density window.

| Reading | Finding |
|---|---|
| **C_EDGE** (calibration) | Objective J = 0.298. The optimum lies on the edge of the parameter box. In the window, H is 1.7–2.0× and W 0.73–0.88× the camera's. |
| **V_PASS** (held out, in window) | Errors on the held-out coupons are within 3 % of the calibration errors. |
| **X_PARTIAL** (out of window) | Errors grow with distance in energy density; the model's speed response is 4× (W) to 9× (H) steeper than the camera's. |
| **S** (descriptive) | No fixed synthetic-camera operator follows the real camera across energy density. |

The camera's dimensions are not validated against an independent measurement, so these are agreements with the
camera's H/W definition, not with the true melt-pool size. Details and failure modes:
[`docs/patches/22.4.3.2/PATCH_22_4_3_2_RESULTS.md`](docs/patches/22.4.3.2/PATCH_22_4_3_2_RESULTS.md). Methods and
every convention: [`docs/DECISIONS.md`](docs/DECISIONS.md).

# Thesis tables and figures

Status: **descriptive analysis for the thesis document, 2026-10-22. It is not a patch.**
- It builds the tables and figures of Chapters 3 and 4 of the thesis, numbered as in the planning list: tables T1–T10
  and figures F1–F13.
- It re-reads the committee package data (`results/committee_package/`, D1–D7 and the T-table data), the
  presentation-figure image sources and the recorded 22.3.8 step-4 candidates, plus the model constants from the code the
  22.4.3.2 runner imported. There are no thermal runs, no fitting and no selection, and no production code, semantics,
  frozen core or process record changes.
- The ledger (`docs/DECISIONS.md`, A25–A27), `results/calibration/RESULTS.md` and the committee package
  stay authoritative.
- **Held-out status.** The 8 A8 held-out coupons appear in the all-coupon items. They were opened by the 22.4.3.2
  evaluation after its freeze (A8, A27) and are used here only descriptively.

## Outputs

| File | What it holds |
|---|---|
| `thesis_tables_and_figures.docx` | All 23 items in list order, ready to paste: Word tables, figures and captions. |
| `TABLES_AND_FIGURES.md` | Index: section, title, file and placement for every item, with the full caption and note text. |
| `figures/` | F1–F13 as PNG (300 dpi) and SVG, 6.25 in wide (the thesis text width), Times New Roman. |
| `tables/` | T1–T10 as CSV (full precision) and Markdown (rounded, as printed). The Markdown also gives each table's sources. |
| `source/` | Every plotted value, one CSV per figure. |
| `OUTPUT_SHA256SUMS.txt` | Hashes of all outputs; two builds are byte-identical. |

## Using the Word file

- Each item starts with a grey placement line, which names the placeholder in the thesis draft it was made for.
  Delete the line after pasting.
- Table captions use the thesis style *Table Title* (above the table) and figure captions the style *Caption* (below the
  figure), with `SEQ Table` / `SEQ Figure` fields. The thesis's List of Tables (`TOC \t "Table Title" \c "Table"`)
  and List of Figures (`TOC \t "Caption"`) therefore pick them up. After pasting, select all and press F9 to
  renumber, then update the two lists.
- Figure captions are a bold title followed by the explanatory note in regular weight, in one paragraph. The List of
  Figures shows the whole paragraph; shorten the note if the list gets long.
- Symbols written as `x_y` in the CSV and Markdown (`c_k`, `e_H`, `Δt_safe`) are real subscripts in the Word file.

## Design

- Type and size match the thesis: Times New Roman (STIX for mathematics), figures 6.25 in wide, white background,
  no titles inside the images. Panel letters (a), (b) are kept because the captions refer to them.
- Colour code: orange = camera (experiment), blue = model (`confirm_c1`),
  aqua = simulated camera. Data roles are shown by marker shape and fill in ink and grey (filled circle =
  calibration, open square = held out in window, grey triangle = out of window examined, open diamond = out of
  window blind), so they survive a greyscale print.
- Table and figure titles are short, descriptive and unnumbered; Word numbers them.

## Provenance of the values

- **Data values** (sizes, ratios, errors, intervals, counts, slopes) come from the committee package datasets; the
  intervals are its 4,000-replicate percentile bootstraps (coupon level within a group, track level within a single
  coupon).
- **Model and numerical values** (T4, T5, T6) are read at build time from

File: results/thesis_figures/tables/T5_model_configuration.md
# Final numerical-model configuration

| Quantity | Symbol | Role | Units | Value or treatment |
|---|---|---|---|---|
| Process inputs |  |  |  |  |
| Laser trajectory | x, y | prescribed | mm | X-Machine, Y-Machine at 200 kHz |
| Laser state | – | prescribed | – | on if Laser Drive > 2.5 V |
| Laser power | P | prescribed | W | nominal value per coupon (process record) |
| Process interval | Δt_process | prescribed | µs | 5 |
| Discretization |  |  |  |  |
| Cell size | Δx | fixed | µm | 16 (cubic cells) |
| Moving window | N_x × N_y × N_z | fixed | cells | 99 × 99 × 21 (1.584 × 1.584 × 0.336 mm) |
| Thermal time step | Δt | fixed | µs | 2.5 (2 substeps per process row) |
| Explicit stability safety factor | s | fixed | – | 0.90 |
| Transport stability guard | Δt / Δt_safe | fixed | – | ≤ 0.95 for every candidate |
| Boundary-loss stability | F_boundary | fixed | – | < 0.90 (audited to 7000 K) |
| Window motion | – | fixed | – | whole-cell field shifts; sub-cell offset kept in the source position |
| Window reset distance | d_reset | fixed | mm | 0.168 (field reset to 298.15 K) |
| Initial and bulk temperature | T_bulk | fixed | K | 298.15 |
| Heat source |  |  |  |  |
| Lateral profile | R | fixed | mm | Gaussian, 1/e² radius 0.04 |
| Depth profile | b(s; δ) | fixed | – | normalized truncated exponential |
| Absorbed power | P_abs | fixed | W | α P m_TED with m_TED = 1 |
| Boundaries |  |  |  |  |
| Top surface | h_conv, T_∞ | fixed | W/(m²·K), K | convection, 10, 298.15; radiation inactive |
| Sides and bottom | h_solid, T_far | fixed | W/(m²·K), K | solid-absorbing, 1000, 298.15 |
| Boiling regulator |  |  |  |  |
| Threshold | T_b | fixed | K | 3133.15 |
| Strength | b | fixed | – | 0.5 |
| Reference conductance | h_ref | fixed | W/(m²·K) | 8.0 × 10⁶ |
| Reference superheat | ΔT_ref | fixed | K | 1000 |
| Transition width | – | fixed | K | 250 (smoothstep); energy sink, no cap |
| Observation |  |  |  |  |
| Liquid mask | T ≥ T_l | fixed | – | top-surface cells, 4-connected components |
| Laser association | B_m | fixed | – | largest beam share, at least 2% |
| Footprint geometry | H_sim, W_sim | fixed | px | interpolated liquidus contour, minimum-area rectangle; 8 µm/px nominal |
| Enclosure | – | fixed | – | component touching the window edge: undefined |
| Scoring |  |  |  |  |
| Scored frames | – | fixed | – | first and last eligible frame of each track excluded |
| Pixel floor and weights | – | fixed | px, – | 1 px; w_H = w_W = 0.5 |
| Coverage floor | – | fixed | – | 95% per coupon (flag only) |
| Calibrated reduced-order parameters |  |  |  |  |
| Absorptivity | α | calibrated via t | – | α(t), t ∈ [−3, 3]; selected 0.490 |
| Deposition depth | δ | calibrated via t | mm | δ(t), coupled to α; selected 0.0983 |
| Liquid conductivity factor | c_k | calibrated | – | [1.5, 2.5]; selected 2.418 |
| Directional transport | η | calibrated | – | [0, 1]; selected 0 |

- Material properties are listed separately. Absorptivity and deposition depth share one calibration coordinate, t.
- Read at build time from the code the 22.4.3.2 runner imported: lpbf.model.parameters, current_configuration, experiments.current_framework, runtime.parameters, geometry, laser_component_association, hierarchical_objective, log_ratio_objective.

File: results/thesis_figures/tables/T7_july_replicates.md
# Repeatability of the July replicate conditions

| Condition | VED (J/mm³) | Role | H, Jul 30 (px) | H, Jul 31 (px) | ΔH (%) [95% CI] | W, Jul 30 (px) | W, Jul 31 (px) | ΔW (%) [95% CI] |
|---|---|---|---|---|---|---|---|---|
| 140 W, 850 mm/s | 68.6 | Calibration | 10.29 | 10.24 | −0.5 [−4.1, +3.8] | 8.79 | 8.65 | −1.5 [−4.7, +2.1] |
| 150 W, 900 mm/s | 69.4 | Held out | 10.63 | 10.59 | −0.4 [−5.2, +5.0] | 8.87 | 8.80 | −0.8 [−5.0, +4.9] |
| 160 W, 950 mm/s | 70.2 | Calibration | 11.22 | 11.23 | +0.1 [−3.1, +4.4] | 9.00 | 9.00 | +0.0 [−1.1, +1.7] |
| 170 W, 1000 mm/s | 70.8 | Held out | 12.20 | 12.28 | +0.7 [−3.9, +6.0] | 9.14 | 9.09 | −0.5 [−3.0, +1.8] |
| 180 W, 1050 mm/s | 71.4 | Calibration | 12.63 | 12.56 | −0.5 [−5.3, +4.0] | 9.19 | 9.15 | −0.5 [−3.6, +2.6] |
| 190 W, 1100 mm/s | 72.0 | Calibration | 13.34 | 13.44 | +0.7 [−3.5, +4.4] | 9.37 | 9.42 | +0.6 [−4.7, +4.2] |

- Camera coupon medians of the scored frames. Δ = 100 ln(Jul 31 / Jul 30); 95% intervals from 4,000 track-bootstrap resamples within each coupon. Mean |ΔH| = 0.5%, mean |ΔW| = 0.7%; no interval excludes zero.
- Committee data T10_replicate_pairs.csv (exploratory).

File: results/thesis_figures/tables/T8_selected_state.md
# Selected calibration state

| Quantity | Candidate 1 (selected) | Candidate 2 (second best) |
|---|---|---|
| Origin | confirmation (surrogate minimizer) | confirmation (flat valley) |
| t | −3 | −3 |
| c_k | 2.418 | 2.370 |
| η | 0.000 | 0.401 |
| α | 0.490 | 0.490 |
| δ (mm) | 0.0983 | 0.0983 |
| J | 0.2981 | 0.3154 |
| e_H | 0.651 | 0.675 |
| e_W | 0.416 | 0.418 |
| ½ Q_H / ½ Q_W | 0.212 / 0.086 | 0.228 / 0.088 |
| Rank by J | 1 of 19 | 2 of 19 |
| Stability guard value (≤ 0.95) | 0.724 | 0.900 |
| Coverage | 1.000 | 1.000 |
| Scored frames | 8,943 | 8,943 |
| Frames without a pool | 16 | 15 |
| Frames with peak above 3133 K | 3.4% | 3.5% |
| Median peak surface T (K) | 2117 | 2116 |

- Both on the 9 calibration coupons. Candidate 1 lies at the lower bounds of t and η; c_k is interior. The near-best set (J ≤ 1.10 J_min) contains only these two candidates.
- Committee D6_candidates.csv (recorded calibrate and confirm stages). Candidate 1 and Candidate 2 are confirm_c1 and confirm_c2 in the 22.4.3.2 records.
